Repository: wallytutor/python-majordome

# Majordome

General utilities for scientific Python and numerical simulation.

Please refer to the [Majordome docs](https://wallytutor.github.io/python-majordome) for details.


-  Build the package:

```bash
uv build --wheel
```

- Inspect the wheel:

```bash
python -m zipfile -l dist/majordome-1.0.0-cp312-abi3-win_amd64.whl
```

- Create a virtual environment:

```bash
uv venv --python python3.12 .venv
```

- Activate the virtual environment:

```bash

# Windows:
. .venv/Scripts/activate

# Unix:
. .venv/bin/activate
```

- Install the package:

```bash
uv pip install "./dist/*.whl[docs]"
```

- Point Quarto to the virtual environment:

```bash

# Windows:
$env:QUARTO_PYTHON = ".venv/Scripts/python.exe"

# Unix:
export QUARTO_PYTHON=".venv/bin/python"
```

- Generate the docs:

```bash
quarto render docs
```

- Publish the docs:

```bash
quarto publish gh-pages --no-prompt --no-browser docs
```

File: temp/from-learning/ttt-diagrams-stainless-steel/datasets/pe-lower-training.csv (part 1 of 2)
AT,C,Mn,Cu,Si,Ni,Cr,Mo,V,Al,W,N,Co,t,T
980,0.06,0.0,0.0,0.0,0.0,12.8,0.0,0.0,0.0,0.0,0.0,0.0,9978.10506,629.8663
980,0.06,0.0,0.0,0.0,0.0,12.8,0.0,0.0,0.0,0.0,0.0,0.0,8973.02911,634.59827
980,0.06,0.0,0.0,0.0,0.0,12.8,0.0,0.0,0.0,0.0,0.0,0.0,8014.11014,638.57312
980,0.06,0.0,0.0,0.0,0.0,12.8,0.0,0.0,0.0,0.0,0.0,0.0,7157.66779,642.92652
980,0.06,0.0,0.0,0.0,0.0,12.8,0.0,0.0,0.0,0.0,0.0,0.0,6414.68234,646.71209
980,0.06,0.0,0.0,0.0,0.0,12.8,0.0,0.0,0.0,0.0,0.0,0.0,5768.54333,650.68694
980,0.06,0.0,0.0,0.0,0.0,12.8,0.0,0.0,0.0,0.0,0.0,0.0,5223.14325,654.85107
980,0.06,0.0,0.0,0.0,0.0,12.8,0.0,0.0,0.0,0.0,0.0,0.0,4664.96261,660.15087
980,0.06,0.0,0.0,0.0,0.0,12.8,0.0,0.0,0.0,0.0,0.0,0.0,4209.46166,663.93644
980,0.06,0.0,0.0,0.0,0.0,12.8,0.0,0.0,0.0,0.0,0.0,0.0,3798.4372,668.85768
980,0.06,0.0,0.0,0.0,0.0,12.8,0.0,0.0,0.0,0.0,0.0,0.0,3439.30529,673.02181
980,0.06,0.0,0.0,0.0,0.0,12.8,0.0,0.0,0.0,0.0,0.0,0.0,3135.53231,678.32161
980,0.06,0.0,0.0,0.0,0.0,12.8,0.0,0.0,0.0,0.0,0.0,0.0,2958.18753,683.81068
980,0.06,0.0,0.0,0.0,0.0,12.8,0.0,0.0,0.0,0.0,0.0,0.0,37554.91863,583.30379
980,0.06,0.0,0.0,0.0,0.0,12.8,0.0,0.0,0.0,0.0,0.0,0.0,34237.92036,587.46791
980,0.06,0.0,0.0,0.0,0.0,12.8,0.0,0.0,0.0,0.0,0.0,0.0,30894.82707,591.25349
980,0.06,0.0,0.0,0.0,0.0,12.8,0.0,0.0,0.0,0.0,0.0,0.0,27973.80524,594.09266
980,0.06,0.0,0.0,0.0,0.0,12.8,0.0,0.0,0.0,0.0,0.0,0.0,25590.5421,598.06751
980,0.06,0.0,0.0,0.0,0.0,12.8,0.0,0.0,0.0,0.0,0.0,0.0,22855.76259,601.85308
980,0.06,0.0,0.0,0.0,0.0,12.8,0.0,0.0,0.0,0.0,0.0,0.0,20273.89406,606.39577
980,0.06,0.0,0.0,0.0,0.0,12.8,0.0,0.0,0.0,0.0,0.0,0.0,18107.28775,609.99206
980,0.06,0.0,0.0,0.0,0.0,12.8,0.0,0.0,0.0,0.0,0.0,0.0,16283.37435,613.58835
980,0.06,0.0,0.0,0.0,0.0,12.8,0.0,0.0,0.0,0.0,0.0,0.0,14593.11567,617.18464
980,0.06,0.0,0.0,0.0,0.0,12.8,0.0,0.0,0.0,0.0,0.0,0.0,13078.31044,620.97021
980,0.06,0.0,0.0,0.0,0.0,12.8,0.0,0.0,0.0,0.0,0.0,0.0,11720.74613,624.94506
980,0.06,0.0,0.0,0.0,0.0,12.8,0.0,0.0,0.0,0.0,0.0,0.0,10648.99013,628.1628
1100,0.07,0.21,0.0,0.3,0.09,12.3,0.0,0.0,0.0,0.0,0.0,0.0,9736.81395,628.8248
1100,0.07,0.21,0.0,0.3,0.09,12.3,0.0,0.0,0.0,0.0,0.0,0.0,7477.53024,635.1734
1100,0.07,0.21,0.0,0.3,0.09,12.3,0.0,0.0,0.0,0.0,0.0,0.0,6540.99019,638.94288
1100,0.07,0.21,0.0,0.3,0.09,12.3,0.0,0.0,0.0,0.0,0.0,0.0,5847.26558,642.31557
1100,0.07,0.21,0.0,0.3,0.09,12.3,0.0,0.0,0.0,0.0,0.0,0.0,5096.44653,645.09308
1100,0.07,0.21,0.0,0.3,0.09,12.3,0.0,0.0,0.0,0.0,0.0,0.0,4555.92739,649.25935
1100,0.07,0.21,0.0,0.3,0.09,12.3,0.0,0.0,0.0,0.0,0.0,0.0,3985.31004,652.83043
1100,0.07,0.21,0.0,0.3,0.09,12.3,0.0,0.0,0.0,0.0,0.0,0.0,3614.54889,656.20312
1100,0.07,0.21,0.0,0.3,0.09,12.3,0.0,0.0,0.0,0.0,0.0,0.0,3254.6535,659.77421
1100,0.07,0.21,0.0,0.3,0.09,12.3,0.0,0.0,0.0,0.0,0.0,0.0,2878.07482,663.34529
1100,0.07,0.21,0.0,0.3,0.09,12.3,0.0,0.0,0.0,0.0,0.0,0.0,2563.54376,668.30513
1100,0.07,0.21,0.0,0.3,0.09,12.3,0.0,0.0,0.0,0.0,0.0,0.0,2266.92972,673.06658
1100,0.07,0.21,0.0,0.3,0.09,12.3,0.0,0.0,0.0,0.0,0.0,0.0,2093.55021,679.01839
1100,0.07,0.21,0.0,0.3,0.09,12.3,0.0,0.0,0.0,0.0,0.0,0.0,1891.92843,684.9702
1100,0.07,0.21,0.0,0.3,0.09,12.3,0.0,0.0,0.0,0.0,0.0,0.0,1734.63736,691.1204
1100,0.07,0.21,0.0,0.3,0.09,12.3,0.0,0.0,0.0,0.0,0.0,0.0,1590.42314,704.41277
1100,0.07,0.21,0.0,0.3,0.09,12.3,0.0,0.0,0.0,0.0,0.0,0.0,1573.26067,710.36458
1100,0.07,0.21,0.0,0.3,0.09,12.3,0.0,0.0,0.0,0.0,0.0,0.0,99262.47703,584.18624
1100,0.07,0.21,0.0,0.3,0.09,12.3,0.0,0.0,0.0,0.0,0.0,0.0,89056.39224,585.575
1100,0.07,0.21,0.0,0.3,0.09,12.3,0.0,0.0,0.0,0.0,0.0,0.0,79611.24567,587.16215
1100,0.07,0.21,0.0,0.3,0.09,12.3,0.0,0.0,0.0,0.0,0.0,0.0,69388.75127,589.14608
1100,0.07,0.21,0.0,0.3,0.09,12.3,0.0,0.0,0.0,0.0,0.0,0.0,60698.00144,592.12199
1100,0.07,0.21,0.0,0.3,0.09,12.3,0.0,0.0,0.0,0.0,0.0,0.0,53095.74407,594.50271
1100,0.07,0.21,0.0,0.3,0.09,12.3,0.0,0.0,0.0,0.0,0.0,0.0,45778.58481,597.67701
1100,0.07,0.21,0.0,0.3,0.09,12.3,0.0,0.0,0.0,0.0,0.0,0.0,40044.94325,599.85934
1100,0.07,0.21,0.0,0.3,0.09,12.3,0.0,0.0,0.0,0.0,0.0,0.0,35029.42449,601.84327
1100,0.07,0.21,0.0,0.3,0.09,12.3,0.0,0.0,0.0,0.0,0.0,0.0,31088.58747,604.62078
1100,0.07,0.21,0.0,0.3,0.09,12.3,0.0,0.0,0.0,0.0,0.0,0.0,27491.49203,606.60472
1100,0.07,0.21,0.0,0.3,0.09,12.3,0.0,0.0,0.0,0.0,0.0,0.0,24398.67817,609.18384
1100,0.07,0.21,0.0,0.3,0.09,12.3,0.0,0.0,0.0,0.0,0.0,0.0,18941.72844,613.94528
1100,0.07,0.21,0.0,0.3,0.09,12.3,0.0,0.0,0.0,0.0,0.0,0.0,16629.3622,616.92119
1100,0.07,0.21,0.0,0.3,0.09,12.3,0.0,0.0,0.0,0.0,0.0,0.0,14389.60629,620.09549
1100,0.07,0.21,0.0,0.3,0.09,12.3,0.0,0.0,0.0,0.0,0.0,0.0,12587.34776,622.873
1100,0.07,0.21,0.0,0.3,0.09,12.3,0.0,0.0,0.0,0.0,0.0,0.0,11334.04381,624.85693
1100,0.07,0.21,0.0,0.3,0.09,12.3,0.0,0.0,0.0,0.0,0.0,0.0,10429.4053,627.83284
982,0.09,0.44,0.0,0.29,0.0,12.66,0.0,0.0,0.0,0.0,0.0,0.0,9714.17319,662.86383
982,0.09,0.44,0.0,0.29,0.0,12.66,0.0,0.0,0.0,0.0,0.0,0.0,8848.72828,667.78136
982,0.09,0.44,0.0,0.29,0.0,12.66,0.0,0.0,0.0,0.0,0.0,0.0,8033.56951,672.1525
982,0.09,0.44,0.0,0.29,0.0,12.66,0.0,0.0,0.0,0.0,0.0,0.0,7366.78872,675.97724
982,0.09,0.44,0.0,0.29,0.0,12.66,0.0,0.0,0.0,0.0,0.0,0.0,6710.47452,680.53051
982,0.09,0.44,0.0,0.29,0.0,12.66,0.0,0.0,0.0,0.0,0.0,0.0,6215.33946,685.44803
982,0.09,0.44,0.0,0.29,0.0,12.66,0.0,0.0,0.0,0.0,0.0,0.0,5775.95492,690.72982
982,0.09,0.44,0.0,0.29,0.0,12.66,0.0,0.0,0.0,0.0,0.0,0.0,5314.23524,694.91883
982,0.09,0.44,0.0,0.29,0.0,12.66,0.0,0.0,0.0,0.0,0.0,0.0,4905.74619,708.21437
982,0.09,0.44,0.0,0.29,0.0,12.66,0.0,0.0,0.0,0.0,0.0,0.0,45134.80761,613.41729
982,0.09,0.44,0.0,0.29,0.0,12.66,0.0,0.0,0.0,0.0,0.0,0.0,40379.97095,616.47911
982,0.09,0.44,0.0,0.29,0.0,12.66,0.0,0.0,0.0,0.0,0.0,0.0,36363.38191,619.72104
982,0.09,0.44,0.0,0.29,0.0,12.66,0.0,0.0,0.0,0.0,0.0,0.0,32532.59253,623.32318
982,0.09,0.44,0.0,0.29,0.0,12.66,0.0,0.0,0.0,0.0,0.0,0.0,29105.36703,626.5651
982,0.09,0.44,0.0,0.29,0.0,12.66,0.0,0.0,0.0,0.0,0.0,0.0,25616.38494,629.98714
982,0.09,0.44,0.0,0.29,0.0,12.66,0.0,0.0,0.0,0.0,0.0,0.0,23296.02874,633.22906
982,0.09,0.44,0.0,0.29,0.0,12.66,0.0,0.0,0.0,0.0,0.0,0.0,21185.85259,636.47099
982,0.09,0.44,0.0,0.29,0.0,12.66,0.0,0.0,0.0,0.0,0.0,0.0,18892.02116,640.25323
982,0.09,0.44,0.0,0.29,0.0,12.66,0.0,0.0,0.0,0.0,0.0,0.0,17124.60437,644.5758
982,0.09,0.44,0.0,0.29,0.0,12.66,0.0,0.0,0.0,0.0,0.0,0.0,15220.57625,647.81773
982,0.09,0.44,0.0,0.29,0.0,12.66,0.0,0.0,0.0,0.0,0.0,0.0,13932.81935,651.23976
982,0.09,0.44,0.0,0.29,0.0,12.66,0.0,0.0,0.0,0.0,0.0,0.0,12546.92411,655.20211
982,0.09,0.44,0.0,0.29,0.0,12.66,0.0,0.0,0.0,0.0,0.0,0.0,10513.63979,663.12682
980,0.1,0.0,0.0,0.0,0.0,12.4,0.0,0.0,0.0,0.0,0.0,0.0,9922.35314,664.02961
980,0.1,0.0,0.0,0.0,0.0,12.4,0.0,0.0,0.0,0.0,0.0,0.0,9104.28049,669.05094
980,0.1,0.0,0.0,0.0,0.0,12.4,0.0,0.0,0.0,0.0,0.0,0.0,8267.84437,673.14239
980,0.1,0.0,0.0,0.0,0.0,12.4,0.0,0.0,0.0,0.0,0.0,0.0,7664.91827,677.41982
980,0.1,0.0,0.0,0.0,0.0,12.4,0.0,0.0,0.0,0.0,0.0,0.0,7229.30544,681.88322
980,0.1,0.0,0.0,0.0,0.0,12.4,0.0,0.0,0.0,0.0,0.0,0.0,6841.95765,687.2765
980,0.1,0.0,0.0,0.0,0.0,12.4,0.0,0.0,0.0,0.0,0.0,0.0,6565.1286,693.78563
980,0.1,0.0,0.0,0.0,0.0,12.4,0.0,0.0,0.0,0.0,0.0,0.0,38642.53934,622.48383
980,0.1,0.0,0.0,0.0,0.0,12.4,0.0,0.0,0.0,0.0,0.0,0.0,34786.23868,626.16246
980,0.1,0.0,0.0,0.0,0.0,12.4,0.0,0.0,0.0,0.0,0.0,0.0,31096.06305,630.20895
980,0.1,0.0,0.0,0.0,0.0,12.4,0.0,0.0,0.0,0.0,0.0,0.0,28189.74206,632.60006
980,0.1,0.0,0.0,0.0,0.0,12.4,0.0,0.0,0.0,0.0,0.0,0.0,25465.6553,635.91083
980,0.1,0.0,0.0,0.0,0.0,12.4,0.0,0.0,0.0,0.0,0.0,0.0,22526.15009,639.58946
980,0.1,0.0,0.0,0.0,0.0,12.4,0.0,0.0,0.0,0.0,0.0,0.0,18318.61109,645.47526
980,0.1,0.0,0.0,0.0,0.0,12.4,0.0,0.0,0.0,0.0,0.0,0.0,16318.06049,648.78603
980,0.1,0.0,0.0,0.0,0.0,12.4,0.0,0.0,0.0,0.0,0.0,0.0,14792.93103,652.28073
980,0.1,0.0,0.0,0.0,0.0,12.4,0.0,0.0,0.0,0.0,0.0,0.0,13457.42183,656.14329
980,0.1,0.0,0.0,0.0,0.0,12.4,0.0,0.0,0.0,0.0,0.0,0.0,12285.46046,659.08619
980,0.1,0.0,0.0,0.0,0.0,12.4,0.0,0.0,0.0,0.0,0.0,0.0,11215.56125,662.76482
980,0.1,0.0,0.0,0.0,0.0,12.4,0.0,0.0,0.0,0.0,0.0,0.0,10274.77981,665.15593
1000,0.11,0.49,0.0,0.45,0.13,12.0,0.02,0.02,0.0,0.0,0.0,0.0,9790.13167,646.55975
1000,0.11,0.49,0.0,0.45,0.13,12.0,0.02,0.02,0.0,0.0,0.0,0.0,8876.24379,650.11218
1000,0.11,0.49,0.0,0.45,0.13,12.0,0.02,0.02,0.0,0.0,0.0,0.0,8100.41367,654.03856
1000,0.11,0.49,0.0,0.45,0.13,12.0,0.02,0.02,0.0,0.0,0.0,0.0,7296.43302,657.40402
1000,0.11,0.49,0.0,0.45,0.13,12.0,0.02,0.02,0.0,0.0,0.0,0.0,6529.45171,662.07828
1000,0.11,0.49,0.0,0.45,0.13,12.0,0.02,0.02,0.0,0.0,0.0,0.0,5900.63511,666.56556
1000,0.11,0.49,0.0,0.45,0.13,12.0,0.02,0.02,0.0,0.0,0.0,0.0,5437.91816,670.67891
1000,0.11,0.49,0.0,0.45,0.13,12.0,0.02,0.02,0.0,0.0,0.0,0.0,4573.45648,679.27954
1000,0.11,0.49,0.0,0.45,0.13,12.0,0.02,0.02,0.0,0.0,0.0,0.0,4214.81443,684.51471
1000,0.11,0.49,0.0,0.45,0.13,12.0,0.02,0.02,0.0,0.0,0.0,0.0,3871.62889,689.00199
1000,0.11,0.49,0.0,0.45,0.13,12.0,0.02,0.02,0.0,0.0,0.0,0.0,3603.16011,695.35898
1000,0.11,0.49,0.0,0.45,0.13,12.0,0.02,0.02,0.0,0.0,0.0,0.0,3386.33041,702.08991
1000,0.11,0.49,0.0,0.45,0.13,12.0,0.02,0.02,0.0,0.0,0.0,0.0,3288.22508,709.38175
1000,0.11,0.49,0.0,0.45,0.13,12.0,0.02,0.02,0.0,0.0,0.0,0.0,92404.66765,576.45668
1000,0.11,0.49,0.0,0.45,0.13,12.0,0.02,0.02,0.0,0.0,0.0,0.0,83045.70134,579.79684
1000,0.11,0.49,0.0,0.45,0.13,12.0,0.02,0.02,0.0,0.0,0.0,0.0,74122.20946,583.32257
1000,0.11,0.49,0.0,0.45,0.13,12.0,0.02,0.02,0.0,0.0,0.0,0.0,66157.57163,587.40498
1000,0.11,0.49,0.0,0.45,0.13,12.0,0.02,0.02,0.0,0.0,0.0,0.0,58040.43165,591.30184
1000,0.11,0.49,0.0,0.45,0.13,12.0,0.02,0.02,0.0,0.0,0.0,0.0,51448.15256,595.56982
1000,0.11,0.49,0.0,0.45,0.13,12.0,0.02,0.02,0.0,0.0,0.0,0.0,45291.51902,598.72442
1000,0.11,0.49,0.0,0.45,0.13,12.0,0.02,0.02,0.0,0.0,0.0,0.0,40009.21341,601.87901
1000,0.11,0.49,0.0,0.45,0.13,12.0,0.02,0.02,0.0,0.0,0.0,0.0,31763.35638,610.04385
1000,0.11,0.49,0.0,0.45,0.13,12.0,0.02,0.02,0.0,0.0,0.0,0.0,28644.79111,613.56957
1000,0.11,0.49,0.0,0.45,0.13,12.0,0.02,0.02,0.0,0.0,0.0,0.0,25743.57798,616.35304
1000,0.11,0.49,0.0,0.45,0.13,12.0,0.02,0.02,0.0,0.0,0.0,0.0,22819.60161,619.6932
1000,0.11,0.49,0.0,0.45,0.13,12.0,0.02,0.02,0.0,0.0,0.0,0.0,20367.57186,623.21892
1000,0.11,0.49,0.0,0.45,0.13,12.0,0.02,0.02,0.0,0.0,0.0,0.0,18179.01955,626.18796
1000,0.11,0.49,0.0,0.45,0.13,12.0,0.02,0.02,0.0,0.0,0.0,0.0,16450.75191,630.45594
1000,0.11,0.49,0.0,0.45,0.13,12.0,0.02,0.02,0.0,0.0,0.0,0.0,14733.73914,633.7961
1000,0.11,0.49,0.0,0.45,0.13,12.0,0.02,0.02,0.0,0.0,0.0,0.0,13150.55784,637.50739
1000,0.11,0.49,0.0,0.45,0.13,12.0,0.02,0.02,0.0,0.0,0.0,0.0,11737.49378,641.96094
1000,0.11,0.49,0.0,0.45,0.13,12.0,0.02,0.02,0.0,0.0,0.0,0.0,10585.09225,645.85779
980,0.11,0.62,0.0,0.31,0.15,13.24,0.02,0.0,0.0,0.0,0.0,0.0,9757.76283,621.11448
980,0.11,0.62,0.0,0.31,0.15,13.24,0.02,0.0,0.0,0.0,0.0,0.0,8811.41159,624.41353
980,0.11,0.62,0.0,0.31,0.15,13.24,0.02,0.0,0.0,0.0,0.0,0.0,8035.7844,627.52929
980,0.11,0.62,0.0,0.31,0.15,13.24,0.02,0.0,0.0,0.0,0.0,0.0,6531.14837,634.67724
980,0.11,0.62,0.0,0.31,0.15,13.24,0.02,0.0,0.0,0.0,0.0,0.0,5917.1689,638.15957
980,0.11,0.62,0.0,0.31,0.15,13.24,0.02,0.0,0.0,0.0,0.0,0.0,5325.7406,642.19174
980,0.11,0.62,0.0,0.31,0.15,13.24,0.02,0.0,0.0,0.0,0.0,0.0,4840.98361,646.40719
980,0.11,0.62,0.0,0.31,0.15,13.24,0.02,0.0,0.0,0.0,0.0,0.0,4444.00739,650.0728
980,0.11,0.62,0.0,0.31,0.15,13.24,0.02,0.0,0.0,0.0,0.0,0.0,4133.64025,654.10497
980,0.11,0.62,0.0,0.31,0.15,13.24,0.02,0.0,0.0,0.0,0.0,0.0,3807.17662,658.13714
980,0.11,0.62,0.0,0.31,0.15,13.24,0.02,0.0,0.0,0.0,0.0,0.0,3449.27198,663.269
980,0.11,0.62,0.0,0.31,0.15,13.24,0.02,0.0,0.0,0.0,0.0,0.0,3187.32958,668.03429
980,0.11,0.62,0.0,0.31,0.15,13.24,0.02,0.0,0.0,0.0,0.0,0.0,2935.60298,673.71599
980,0.11,0.62,0.0,0.31,0.15,13.24,0.02,0.0,0.0,0.0,0.0,0.0,2775.88299,678.48128
980,0.11,0.62,0.0,0.31,0.15,13.24,0.02,0.0,0.0,0.0,0.0,0.0,2607.6339,684.71282
980,0.11,0.62,0.0,0.31,0.15,13.24,0.02,0.0,0.0,0.0,0.0,0.0,2506.66551,692.77717
980,0.11,0.62,0.0,0.31,0.15,13.24,0.02,0.0,0.0,0.0,0.0,0.0,67048.37549,562.4647
980,0.11,0.62,0.0,0.31,0.15,13.24,0.02,0.0,0.0,0.0,0.0,0.0,55404.57286,569.97921
980,0.11,0.62,0.0,0.31,0.15,13.24,0.02,0.0,0.0,0.0,0.0,0.0,50445.9544,573.09498
980,0.11,0.62,0.0,0.31,0.15,13.24,0.02,0.0,0.0,0.0,0.0,0.0,45340.95092,577.12715
980,0.11,0.62,0.0,0.31,0.15,13.24,0.02,0.0,0.0,0.0,0.0,0.0,41416.69777,579.87636
980,0.11,0.62,0.0,0.31,0.15,13.24,0.02,0.0,0.0,0.0,0.0,0.0,37709.9712,582.44228
980,0.11,0.62,0.0,0.31,0.15,13.24,0.02,0.0,0.0,0.0,0.0,0.0,33350.31333,585.37477
980,0.11,0.62,0.0,0.31,0.15,13.24,0.02,0.0,0.0,0.0,0.0,0.0,30169.79957,588.8571
980,0.11,0.62,0.0,0.31,0.15,13.24,0.02,0.0,0.0,0.0,0.0,0.0,27737.38375,591.05647
980,0.11,0.62,0.0,0.31,0.15,13.24,0.02,0.0,0.0,0.0,0.0,0.0,25092.15731,593.98896
980,0.11,0.62,0.0,0.31,0.15,13.24,0.02,0.0,0.0,0.0,0.0,0.0,22846.45036,596.92145
980,0.11,0.62,0.0,0.31,0.15,13.24,0.02,0.0,0.0,0.0,0.0,0.0,20600.94428,600.22049
980,0.11,0.62,0.0,0.31,0.15,13.24,0.02,0.0,0.0,0.0,0.0,0.0,18278.26451,602.60314
980,0.11,0.62,0.0,0.31,0.15,13.24,0.02,0.0,0.0,0.0,0.0,0.0,16217.45824,605.71891
980,0.11,0.62,0.0,0.31,0.15,13.24,0.02,0.0,0.0,0.0,0.0,0.0,14718.35954,608.83468
980,0.11,0.62,0.0,0.31,0.15,13.24,0.02,0.0,0.0,0.0,0.0,0.0,11967.30047,615.2495
980,0.11,0.62,0.0,0.31,0.15,13.24,0.02,0.0,0.0,0.0,0.0,0.0,10861.07505,618.73183
980,0.11,0.44,0.0,0.37,0.16,12.18,0.02,0.0,0.0,0.0,0.0,0.0,9659.77022,660.81703
980,0.11,0.44,0.0,0.37,0.16,12.18,0.02,0.0,0.0,0.0,0.0,0.0,8878.24416,664.09958
980,0.11,0.44,0.0,0.37,0.16,12.18,0.02,0.0,0.0,0.0,0.0,0.0,8105.05929,668.65868
980,0.11,0.44,0.0,0.37,0.16,12.18,0.02,0.0,0.0,0.0,0.0,0.0,7474.49874,672.67068
980,0.11,0.44,0.0,0.37,0.16,12.18,0.02,0.0,0.0,0.0,0.0,0.0,6869.7726,676.86506
980,0.11,0.44,0.0,0.37,0.16,12.18,0.02,0.0,0.0,0.0,0.0,0.0,6166.56808,681.97125
980,0.11,0.44,0.0,0.37,0.16,12.18,0.02,0.0,0.0,0.0,0.0,0.0,5648.5663,687.07744
980,0.11,0.44,0.0,0.37,0.16,12.18,0.02,0.0,0.0,0.0,0.0,0.0,5315.66543,692.18363
980,0.11,0.44,0.0,0.37,0.16,12.18,0.02,0.0,0.0,0.0,0.0,0.0,4885.60023,697.83691
980,0.11,0.44,0.0,0.37,0.16,12.18,0.02,0.0,0.0,0.0,0.0,0.0,4691.70682,704.03729
980,0.11,0.44,0.0,0.37,0.16,12.18,0.02,0.0,0.0,0.0,0.0,0.0,97827.33148,588.6009
980,0.11,0.44,0.0,0.37,0.16,12.18,0.02,0.0,0.0,0.0,0.0,0.0,86444.97006,592.61291
980,0.11,0.44,0.0,0.37,0.16,12.18,0.02,0.0,0.0,0.0,0.0,0.0,68668.8775,599.36037
980,0.11,0.44,0.0,0.37,0.16,12.18,0.02,0.0,0.0,0.0,0.0,0.0,61307.86268,603.00765
980,0.11,0.44,0.0,0.37,0.16,12.18,0.02,0.0,0.0,0.0,0.0,0.0,54735.91769,606.83729
980,0.11,0.44,0.0,0.37,0.16,12.18,0.02,0.0,0.0,0.0,0.0,0.0,49374.79871,609.57275
980,0.11,0.44,0.0,0.37,0.16,12.18,0.02,0.0,0.0,0.0,0.0,0.0,44082.02797,612.85531
980,0.11,0.44,0.0,0.37,0.16,12.18,0.02,0.0,0.0,0.0,0.0,0.0,39901.27154,615.95549
980,0.11,0.44,0.0,0.37,0.16,12.18,0.02,0.0,0.0,0.0,0.0,0.0,35501.82901,619.42041
980,0.11,0.44,0.0,0.37,0.16,12.18,0.02,0.0,0.0,0.0,0.0,0.0,31805.27765,622.88532
980,0.11,0.44,0.0,0.37,0.16,12.18,0.02,0.0,0.0,0.0,0.0,0.0,28104.68438,626.16787
980,0.11,0.44,0.0,0.37,0.16,12.18,0.02,0.0,0.0,0.0,0.0,0.0,25265.00632,629.81515
980,0.11,0.44,0.0,0.37,0.16,12.18,0.02,0.0,0.0,0.0,0.0,0.0,22402.22568,633.46243
980,0.11,0.44,0.0,0.37,0.16,12.18,0.02,0.0,0.0,0.0,0.0,0.0,19525.48126,637.83917
980,0.11,0.44,0.0,0.37,0.16,12.18,0.02,0.0,0.0,0.0,0.0,0.0,17253.6613,640.75699
980,0.11,0.44,0.0,0.37,0.16,12.18,0.02,0.0,0.0,0.0,0.0,0.0,15671.07083,644.769
980,0.11,0.44,0.0,0.37,0.16,12.18,0.02,0.0,0.0,0.0,0.0,0.0,12795.48576,652.24592
980,0.11,0.44,0.0,0.37,0.16,12.18,0.02,0.0,0.0,0.0,0.0,0.0,11345.62786,655.8932
980,0.11,0.44,0.0,0.37,0.16,12.18,0.02,0.0,0.0,0.0,0.0,0.0,10269.60416,659.54048
980,0.12,0.0,0.0,0.0,0.0,12.3,0.0,0.0,0.0,0.0,0.0,0.0,44186.48675,644.66309
980,0.12,0.0,0.0,0.0,0.0,12.3,0.0,0.0,0.0,0.0,0.0,0.0,40197.89794,648.68914
980,0.12,0.0,0.0,0.0,0.0,12.3,0.0,0.0,0.0,0.0,0.0,0.0,35910.05212,651.7566
980,0.12,0.0,0.0,0.0,0.0,12.3,0.0,0.0,0.0,0.0,0.0,0.0,33027.11309,655.39922
980,0.12,0.0,0.0,0.0,0.0,12.3,0.0,0.0,0.0,0.0,0.0,0.0,29290.23352,659.42526
980,0.12,0.0,0.0,0.0,0.0,12.3,0.0,0.0,0.0,0.0,0.0,0.0,26549.50751,664.60161
980,0.12,0.0,0.0,0.0,0.0,12.3,0.0,0.0,0.0,0.0,0.0,0.0,24329.36711,669.2028
980,0.12,0.0,0.0,0.0,0.0,12.3,0.0,0.0,0.0,0.0,0.0,0.0,21972.73971,673.42056
980,0.12,0.0,0.0,0.0,0.0,12.3,0.0,0.0,0.0,0.0,0.0,0.0,20356.31959,678.78863
980,0.12,0.0,0.0,0.0,0.0,12.3,0.0,0.0,0.0,0.0,0.0,0.0,19415.84052,684.3484
980,0.12,0.0,0.0,0.0,0.0,12.3,0.0,0.0,0.0,0.0,0.0,0.0,17987.51817,689.52475
980,0.13,0.33,0.0,0.52,0.12,12.5,0.0,0.0,0.0,0.0,0.0,0.0,9838.49429,629.70587
980,0.13,0.33,0.0,0.52,0.12,12.5,0.0,0.0,0.0,0.0,0.0,0.0,8690.93092,633.32775
980,0.13,0.33,0.0,0.52,0.12,12.5,0.0,0.0,0.0,0.0,0.0,0.0,7706.12679,636.52353
980,0.13,0.33,0.0,0.52,0.12,12.5,0.0,0.0,0.0,0.0,0.0,0.0,6756.30778,640.14541
980,0.13,0.33,0.0,0.52,0.12,12.5,0.0,0.0,0.0,0.0,0.0,0.0,5945.86293,644.40645
980,0.13,0.33,0.0,0.52,0.12,12.5,0.0,0.0,0.0,0.0,0.0,0.0,5272.11343,648.45444
980,0.13,0.33,0.0,0.52,0.12,12.5,0.0,0.0,0.0,0.0,0.0,0.0,4604.95965,652.28938
980,0.13,0.33,0.0,0.52,0.12,12.5,0.0,0.0,0.0,0.0,0.0,0.0,3962.21597,655.69821
980,0.13,0.33,0.0,0.52,0.12,12.5,0.0,0.0,0.0,0.0,0.0,0.0,3320.66538,660.59841
980,0.13,0.33,0.0,0.52,0.12,12.5,0.0,0.0,0.0,0.0,0.0,0.0,2793.47171,665.92471
980,0.13,0.33,0.0,0.52,0.12,12.5,0.0,0.0,0.0,0.0,0.0,0.0,2439.97491,671.46406
980,0.13,0.33,0.0,0.52,0.12,12.5,0.0,0.0,0.0,0.0,0.0,0.0,2171.63786,675.7251
980,0.13,0.33,0.0,0.52,0.12,12.5,0.0,0.0,0.0,0.0,0.0,0.0,1940.08895,680.41224
980,0.13,0.33,0.0,0.52,0.12,12.5,0.0,0.0,0.0,0.0,0.0,0.0,1713.7967,685.52549
980,0.13,0.33,0.0,0.52,0.12,12.5,0.0,0.0,0.0,0.0,0.0,0.0,1393.76237,697.0303
980,0.13,0.33,0.0,0.52,0.12,12.5,0.0,0.0,0.0,0.0,0.0,0.0,1278.3457,701.71744
980,0.13,0.33,0.0,0.52,0.12,12.5,0.0,0.0,0.0,0.0,0.0,0.0,1159.34133,708.32205
980,0.13,0.33,0.0,0.52,0.12,12.5,0.0,0.0,0.0,0.0,0.0,0.0,1087.58712,715.99192
980,0.13,0.33,0.0,0.52,0.12,12.5,0.0,0.0,0.0,0.0,0.0,0.0,98259.45121,582.40832
980,0.13,0.33,0.0,0.52,0.12,12.5,0.0,0.0,0.0,0.0,0.0,0.0,85072.10626,585.39105
980,0.13,0.33,0.0,0.52,0.12,12.5,0.0,0.0,0.0,0.0,0.0,0.0,73654.62735,588.16073
980,0.13,0.33,0.0,0.52,0.12,12.5,0.0,0.0,0.0,0.0,0.0,0.0,65277.29584,590.9304
980,0.13,0.33,0.0,0.52,0.12,12.5,0.0,0.0,0.0,0.0,0.0,0.0,56958.44121,593.48703
980,0.13,0.33,0.0,0.52,0.12,12.5,0.0,0.0,0.0,0.0,0.0,0.0,49699.73072,596.2567
980,0.13,0.33,0.0,0.52,0.12,12.5,0.0,0.0,0.0,0.0,0.0,0.0,42529.69353,599.45248
980,0.13,0.33,0.0,0.52,0.12,12.5,0.0,0.0,0.0,0.0,0.0,0.0,36536.08553,602.43521
980,0.13,0.33,0.0,0.52,0.12,12.5,0.0,0.0,0.0,0.0,0.0,0.0,31756.04517,604.99184
980,0.13,0.33,0.0,0.52,0.12,12.5,0.0,0.0,0.0,0.0,0.0,0.0,27387.20531,607.76151
980,0.13,0.33,0.0,0.52,0.12,12.5,0.0,0.0,0.0,0.0,0.0,0.0,21096.68565,613.94002
980,0.13,0.33,0.0,0.52,0.12,12.5,0.0,0.0,0.0,0.0,0.0,0.0,18408.15117,617.34885
980,0.13,0.33,0.0,0.52,0.12,12.5,0.0,0.0,0.0,0.0,0.0,0.0,16251.02454,620.11853
980,0.13,0.33,0.0,0.52,0.12,12.5,0.0,0.0,0.0,0.0,0.0,0.0,14235.35267,622.8882
980,0.13,0.33,0.0,0.52,0.12,12.5,0.0,0.0,0.0,0.0,0.0,0.0,12469.69169,626.08398
980,0.13,0.33,0.0,0.52,0.12,12.5,0.0,0.0,0.0,0.0,0.0,0.0,10838.27364,629.49282
1100,0.13,0.33,0.0,0.52,0.12,12.5,0.0,0.0,0.0,0.0,0.0,0.0,9807.62727,658.76867
1100,0.13,0.33,0.0,0.52,0.12,12.5,0.0,0.0,0.0,0.0,0.0,0.0,8925.44251,663.17656
1100,0.13,0.33,0.0,0.52,0.12,12.5,0.0,0.0,0.0,0.0,0.0,0.0,8063.93052,667.38408
1100,0.13,0.33,0.0,0.52,0.12,12.5,0.0,0.0,0.0,0.0,0.0,0.0,7338.58927,671.79196
1100,0.13,0.33,0.0,0.52,0.12,12.5,0.0,0.0,0.0,0.0,0.0,0.0,6727.08895,676.80092
1100,0.13,0.33,0.0,0.52,0.12,12.5,0.0,0.0,0.0,0.0,0.0,0.0,6121.99506,681.80987
1100,0.13,0.33,0.0,0.52,0.12,12.5,0.0,0.0,0.0,0.0,0.0,0.0,5491.12349,686.81883
1100,0.13,0.33,0.0,0.52,0.12,12.5,0.0,0.0,0.0,0.0,0.0,0.0,5070.19408,691.82778
1100,0.13,0.33,0.0,0.52,0.12,12.5,0.0,0.0,0.0,0.0,0.0,0.0,98139.03567,583.63433
1100,0.13,0.33,0.0,0.52,0.12,12.5,0.0,0.0,0.0,0.0,0.0,0.0,88345.4962,586.84006
1100,0.13,0.33,0.0,0.52,0.12,12.5,0.0,0.0,0.0,0.0,0.0,0.0,78384.37033,590.44651
1100,0.13,0.33,0.0,0.52,0.12,12.5,0.0,0.0,0.0,0.0,0.0,0.0,68794.12595,594.25332
1100,0.13,0.33,0.0,0.52,0.12,12.5,0.0,0.0,0.0,0.0,0.0,0.0,60377.23777,597.85977
1100,0.13,0.33,0.0,0.52,0.12,12.5,0.0,0.0,0.0,0.0,0.0,0.0,53764.13862,601.26586
1100,0.13,0.33,0.0,0.52,0.12,12.5,0.0,0.0,0.0,0.0,0.0,0.0,47702.12781,604.47159
1100,0.13,0.33,0.0,0.52,0.12,12.5,0.0,0.0,0.0,0.0,0.0,0.0,42017.86942,609.07983
1100,0.13,0.33,0.0,0.52,0.12,12.5,0.0,0.0,0.0,0.0,0.0,0.0,37551.55026,613.48771
1100,0.13,0.33,0.0,0.52,0.12,12.5,0.0,0.0,0.0,0.0,0.0,0.0,32837.89894,616.69344
1100,0.13,0.33,0.0,0.52,0.12,12.5,0.0,0.0,0.0,0.0,0.0,0.0,28924.88476,620.90097
1100,0.13,0.33,0.0,0.52,0.12,12.5,0.0,0.0,0.0,0.0,0.0,0.0,25944.17549,624.70777
1100,0.13,0.33,0.0,0.52,0.12,12.5,0.0,0.0,0.0,0.0,0.0,0.0,23355.14143,628.31422
1100,0.13,0.33,0.0,0.52,0.12,12.5,0.0,0.0,0.0,0.0,0.0,0.0,20872.59015,632.7221
1100,0.13,0.33,0.0,0.52,0.12,12.5,0.0,0.0,0.0,0.0,0.0,0.0,16431.09341,641.13715
1100,0.13,0.33,0.0,0.52,0.12,12.5,0.0,0.0,0.0,0.0,0.0,0.0,14684.53871,644.94396
1100,0.13,0.33,0.0,0.52,0.12,12.5,0.0,0.0,0.0,0.0,0.0,0.0,13267.14051,648.14969
1100,0.13,0.33,0.0,0.52,0.12,12.5,0.0,0.0,0.0,0.0,0.0,0.0,12030.08625,652.55757
1100,0.13,0.33,0.0,0.52,0.12,12.5,0.0,0.0,0.0,0.0,0.0,0.0,10908.37737,656.36438
960,0.24,0.27,0.0,0.37,0.32,13.32,0.06,0.0,0.0,0.0,0.0,0.0,9868.37138,632.87515
960,0.24,0.27,0.0,0.37,0.32,13.32,0.06,0.0,0.0,0.0,0.0,0.0,8701.41411,636.26479
960,0.24,0.27,0.0,0.37,0.32,13.32,0.06,0.0,0.0,0.0,0.0,0.0,7726.28307,639.84275
960,0.24,0.27,0.0,0.37,0.32,13.32,0.06,0.0,0.0,0.0,0.0,0.0,6788.85848,643.42071
960,0.24,0.27,0.0,0.37,0.32,13.32,0.06,0.0,0.0,0.0,0.0,0.0,5986.06059,646.99867
960,0.24,0.27,0.0,0.37,0.32,13.32,0.06,0.0,0.0,0.0,0.0,0.0,5186.73905,651.14157
960,0.24,0.27,0.0,0.37,0.32,13.32,0.06,0.0,0.0,0.0,0.0,0.0,4573.39541,655.47278
960,0.24,0.27,0.0,0.37,0.32,13.32,0.06,0.0,0.0,0.0,0.0,0.0,4103.68641,658.67411
960,0.24,0.27,0.0,0.37,0.32,13.32,0.06,0.0,0.0,0.0,0.0,0.0,3669.36884,661.68712
960,0.24,0.27,0.0,0.37,0.32,13.32,0.06,0.0,0.0,0.0,0.0,0.0,2882.93407,669.97292
960,0.24,0.27,0.0,0.37,0.32,13.32,0.06,0.0,0.0,0.0,0.0,0.0,2542.02059,674.30413
960,0.24,0.27,0.0,0.37,0.32,13.32,0.06,0.0,0.0,0.0,0.0,0.0,2257.14698,678.44703
960,0.24,0.27,0.0,0.37,0.32,13.32,0.06,0.0,0.0,0.0,0.0,0.0,2032.42004,682.96656
960,0.24,0.27,0.0,0.37,0.32,13.32,0.06,0.0,0.0,0.0,0.0,0.0,1817.31692,687.48608
960,0.24,0.27,0.0,0.37,0.32,13.32,0.06,0.0,0.0,0.0,0.0,0.0,1619.30874,692.75886
960,0.24,0.27,0.0,0.37,0.32,13.32,0.06,0.0,0.0,0.0,0.0,0.0,1494.20703,699.53815
960,0.24,0.27,0.0,0.37,0.32,13.32,0.06,0.0,0.0,0.0,0.0,0.0,1473.45856,706.50575
960,0.24,0.27,0.0,0.37,0.32,13.32,0.06,0.0,0.0,0.0,0.0,0.0,97479.42055,578.64084
960,0.24,0.27,0.0,0.37,0.32,13.32,0.06,0.0,0.0,0.0,0.0,0.0,86145.63671,581.46555
960,0.24,0.27,0.0,0.37,0.32,13.32,0.06,0.0,0.0,0.0,0.0,0.0,76129.61466,583.537
960,0.24,0.27,0.0,0.37,0.32,13.32,0.06,0.0,0.0,0.0,0.0,0.0,66133.03751,585.79676
960,0.24,0.27,0.0,0.37,0.32,13.32,0.06,0.0,0.0,0.0,0.0,0.0,59455.81329,588.62146
960,0.24,0.27,0.0,0.37,0.32,13.32,0.06,0.0,0.0,0.0,0.0,0.0,52183.41147,591.44617
960,0.24,0.27,0.0,0.37,0.32,13.32,0.06,0.0,0.0,0.0,0.0,0.0,41317.83587,596.34232
960,0.24,0.27,0.0,0.37,0.32,13.32,0.06,0.0,0.0,0.0,0.0,0.0,36639.45575,599.73196
960,0.24,0.27,0.0,0.37,0.32,13.32,0.06,0.0,0.0,0.0,0.0,0.0,32047.64017,602.36835
960,0.24,0.27,0.0,0.37,0.32,13.32,0.06,0.0,0.0,0.0,0.0,0.0,28713.14791,604.81643
960,0.24,0.27,0.0,0.37,0.32,13.32,0.06,0.0,0.0,0.0,0.0,0.0,25374.71391,607.64113
960,0.24,0.27,0.0,0.37,0.32,13.32,0.06,0.0,0.0,0.0,0.0,0.0,22812.71675,611.21909
960,0.24,0.27,0.0,0.37,0.32,13.32,0.06,0.0,0.0,0.0,0.0,0.0,20299.22968,613.85548
960,0.24,0.27,0.0,0.37,0.32,13.32,0.06,0.0,0.0,0.0,0.0,0.0,18249.68662,616.49187
960,0.24,0.27,0.0,0.37,0.32,13.32,0.06,0.0,0.0,0.0,0.0,0.0,16017.45655,620.06983
960,0.24,0.27,0.0,0.37,0.32,13.32,0.06,0.0,0.0,0.0,0.0,0.0,14400.22933,622.89453
960,0.24,0.27,0.0,0.37,0.32,13.32,0.06,0.0,0.0,0.0,0.0,0.0,12682.31843,626.28417
960,0.24,0.27,0.0,0.37,0.32,13.32,0.06,0.0,0.0,0.0,0.0,0.0,11207.76457,629.10888
960,0.24,0.27,0.0,0.37,0.32,13.32,0.06,0.0,0.0,0.0,0.0,0.0,10463.98166,632.1219
980,0.25,0.29,0.0,0.37,0.13,13.4,0.0,0.0,0.0,0.0,0.0,0.0,973.68698,663.1427
980,0.25,0.29,0.0,0.37,0.13,13.4,0.0,0.0,0.0,0.0,0.0,0.0,829.17083,672.20161
980,0.25,0.29,0.0,0.37,0.13,13.4,0.0,0.0,0.0,0.0,0.0,0.0,778.08063,677.10852
980,0.25,0.29,0.0,0.37,0.13,13.4,0.0,0.0,0.0,0.0,0.0,0.0,752.46806,684.84634
980,0.25,0.29,0.0,0.37,0.13,13.4,0.0,0.0,0.0,0.0,0.0,0.0,9620.26665,598.59796
980,0.25,0.29,0.0,0.37,0.13,13.4,0.0,0.0,0.0,0.0,0.0,0.0,8550.62287,601.24014
980,0.25,0.29,0.0,0.37,0.13,13.4,0.0,0.0,0.0,0.0,0.0,0.0,7652.78536,604.07105
980,0.25,0.29,0.0,0.37,0.13,13.4,0.0,0.0,0.0,0.0,0.0,0.0,6801.89894,606.71323
980,0.25,0.29,0.0,0.37,0.13,13.4,0.0,0.0,0.0,0.0,0.0,0.0,5941.73079,609.35542
980,0.25,0.29,0.0,0.37,0.13,13.4,0.0,0.0,0.0,0.0,0.0,0.0,5317.83369,612.18633
980,0.25,0.29,0.0,0.37,0.13,13.4,0.0,0.0,0.0,0.0,0.0,0.0,4775.97562,614.82851
980,0.25,0.29,0.0,0.37,0.13,13.4,0.0,0.0,0.0,0.0,0.0,0.0,4259.69313,617.65942
980,0.25,0.29,0.0,0.37,0.13,13.4,0.0,0.0,0.0,0.0,0.0,0.0,3799.22072,620.49033
980,0.25,0.29,0.0,0.37,0.13,13.4,0.0,0.0,0.0,0.0,0.0,0.0,3330.29641,622.56633
980,0.25,0.29,0.0,0.37,0.13,13.4,0.0,0.0,0.0,0.0,0.0,0.0,2980.60668,625.58596
980,0.25,0.29,0.0,0.37,0.13,13.4,0.0,0.0,0.0,0.0,0.0,0.0,2371.03024,632.94633
980,0.25,0.29,0.0,0.37,0.13,13.4,0.0,0.0,0.0,0.0,0.0,0.0,2136.8302,636.34342
980,0.25,0.29,0.0,0.37,0.13,13.4,0.0,0.0,0.0,0.0,0.0,0.0,1905.83906,639.36306
980,0.25,0.29,0.0,0.37,0.13,13.4,0.0,0.0,0.0,0.0,0.0,0.0,1717.58858,641.62778
980,0.25,0.29,0.0,0.37,0.13,13.4,0.0,0.0,0.0,0.0,0.0,0.0,1547.93266,644.83615
980,0.25,0.29,0.0,0.37,0.13,13.4,0.0,0.0,0.0,0.0,0.0,0.0,1399.87917,648.23324
980,0.25,0.29,0.0,0.37,0.13,13.4,0.0,0.0,0.0,0.0,0.0,0.0,1261.6052,652.76269
980,0.25,0.29,0.0,0.37,0.13,13.4,0.0,0.0,0.0,0.0,0.0,0.0,1129.1334,655.78233
980,0.25,0.29,0.0,0.37,0.13,13.4,0.0,0.0,0.0,0.0,0.0,0.0,1038.99053,659.7456
980,0.25,0.29,0.0,0.37,0.13,13.4,0.0,0.0,0.0,0.0,0.0,0.0,97236.40545,554.05832
980,0.25,0.29,0.0,0.37,0.13,13.4,0.0,0.0,0.0,0.0,0.0,0.0,86016.00842,556.88923
980,0.25,0.29,0.0,0.37,0.13,13.4,0.0,0.0,0.0,0.0,0.0,0.0,75573.81791,558.39905
980,0.25,0.29,0.0,0.37,0.13,13.4,0.0,0.0,0.0,0.0,0.0,0.0,67310.07337,561.04123
980,0.25,0.29,0.0,0.37,0.13,13.4,0.0,0.0,0.0,0.0,0.0,0.0,57942.49694,563.49468
980,0.25,0.29,0.0,0.37,0.13,13.4,0.0,0.0,0.0,0.0,0.0,0.0,45033.91186,567.26923
980,0.25,0.29,0.0,0.37,0.13,13.4,0.0,0.0,0.0,0.0,0.0,0.0,39298.27066,569.91141
980,0.25,0.29,0.0,0.37,0.13,13.4,0.0,0.0,0.0,0.0,0.0,0.0,35360.59858,571.98741
980,0.25,0.29,0.0,0.37,0.13,13.4,0.0,0.0,0.0,0.0,0.0,0.0,30130.0105,575.95069
980,0.25,0.29,0.0,0.37,0.13,13.4,0.0,0.0,0.0,0.0,0.0,0.0,26835.3945,578.40414
980,0.25,0.29,0.0,0.37,0.13,13.4,0.0,0.0,0.0,0.0,0.0,0.0,23658.06484,581.04632
980,0.25,0.29,0.0,0.37,0.13,13.4,0.0,0.0,0.0,0.0,0.0,0.0,20786.01782,582.74487
980,0.25,0.29,0.0,0.37,0.13,13.4,0.0,0.0,0.0,0.0,0.0,0.0,18324.93863,585.57578
980,0.25,0.29,0.0,0.37,0.13,13.4,0.0,0.0,0.0,0.0,0.0,0.0,16265.67438,587.65178
980,0.25,0.29,0.0,0.37,0.13,13.4,0.0,0.0,0.0,0.0,0.0,0.0,14339.80704,590.10523
980,0.25,0.29,0.0,0.37,0.13,13.4,0.0,0.0,0.0,0.0,0.0,0.0,12556.14231,593.3136
980,0.25,0.29,0.0,0.37,0.13,13.4,0.0,0.0,0.0,0.0,0.0,0.0,11069.48619,595.3896
1250,0.25,0.29,0.0,0.37,0.13,13.4,0.0,0.0,0.0,0.0,0.0,0.0,97286.5593,608.16756
1250,0.25,0.29,0.0,0.37,0.13,13.4,0.0,0.0,0.0,0.0,0.0,0.0,88023.84408,610.5911
1250,0.25,0.29,0.0,0.37,0.13,13.4,0.0,0.0,0.0,0.0,0.0,0.0,70827.75741,616.37033
1250,0.25,0.29,0.0,0.37,0.13,13.4,0.0,0.0,0.0,0.0,0.0,0.0,62771.25367,619.35315
1250,0.25,0.29,0.0,0.37,0.13,13.4,0.0,0.0,0.0,0.0,0.0,0.0,56794.76267,621.59027
1250,0.25,0.29,0.0,0.37,0.13,13.4,0.0,0.0,0.0,0.0,0.0,0.0,50334.48164,624.20024
1250,0.25,0.29,0.0,0.37,0.13,13.4,0.0,0.0,0.0,0.0,0.0,0.0,45228.93504,627.55592
1250,0.25,0.29,0.0,0.37,0.13,13.4,0.0,0.0,0.0,0.0,0.0,0.0,40361.78814,631.28445
1250,0.25,0.29,0.0,0.37,0.13,13.4,0.0,0.0,0.0,0.0,0.0,0.0,36018.4015,634.08085
1250,0.25,0.29,0.0,0.37,0.13,13.4,0.0,0.0,0.0,0.0,0.0,0.0,31811.44403,637.2501
1250,0.25,0.29,0.0,0.37,0.13,13.4,0.0,0.0,0.0,0.0,0.0,0.0,27902.66002,641.16505
1250,0.25,0.29,0.0,0.37,0.13,13.4,0.0,0.0,0.0,0.0,0.0,0.0,24986.07311,644.70716
1250,0.25,0.29,0.0,0.37,0.13,13.4,0.0,0.0,0.0,0.0,0.0,0.0,21690.27921,648.99497
1250,0.25,0.29,0.0,0.37,0.13,13.4,0.0,0.0,0.0,0.0,0.0,0.0,19423.05507,653.09635
1250,0.25,0.29,0.0,0.37,0.13,13.4,0.0,0.0,0.0,0.0,0.0,0.0,17634.50976,657.94344
1250,0.25,0.29,0.0,0.37,0.13,13.4,0.0,0.0,0.0,0.0,0.0,0.0,15628.62253,662.41768
1250,0.25,0.29,0.0,0.37,0.13,13.4,0.0,0.0,0.0,0.0,0.0,0.0,13197.78162,674.16255
1250,0.25,0.29,0.0,0.37,0.13,13.4,0.0,0.0,0.0,0.0,0.0,0.0,12190.97947,681.06033
1250,0.25,0.29,0.0,0.37,0.13,13.4,0.0,0.0,0.0,0.0,0.0,0.0,11417.4656,687.2124
1250,0.25,0.29,0.0,0.37,0.13,13.4,0.0,0.0,0.0,0.0,0.0,0.0,11183.54621,695.04232
1000,0.29,0.4,0.0,0.85,0.18,13.32,0.1,0.0,0.0,0.0,0.0,0.0,9810.58581,629.93648
1000,0.29,0.4,0.0,0.85,0.18,13.32,0.1,0.0,0.0,0.0,0.0,0.0,8683.41068,632.5993
1000,0.29,0.4,0.0,0.85,0.18,13.32,0.1,0.0,0.0,0.0,0.0,0.0,7612.04187,635.26213
1000,0.29,0.4,0.0,0.85,0.18,13.32,0.1,0.0,0.0,0.0,0.0,0.0,6759.13977,637.73475
1000,0.29,0.4,0.0,0.85,0.18,13.32,0.1,0.0,0.0,0.0,0.0,0.0,6079.40557,640.58778
1000,0.29,0.4,0.0,0.85,0.18,13.32,0.1,0.0,0.0,0.0,0.0,0.0,5485.61931,643.2506
1000,0.29,0.4,0.0,0.85,0.18,13.32,0.1,0.0,0.0,0.0,0.0,0.0,4778.00695,646.67424
1000,0.29,0.4,0.0,0.85,0.18,13.32,0.1,0.0,0.0,0.0,0.0,0.0,4269.98895,649.71747
1000,0.29,0.4,0.0,0.85,0.18,13.32,0.1,0.0,0.0,0.0,0.0,0.0,3840.57669,652.38029
1000,0.29,0.4,0.0,0.85,0.18,13.32,0.1,0.0,0.0,0.0,0.0,0.0,3421.22438,654.85292
1000,0.29,0.4,0.0,0.85,0.18,13.32,0.1,0.0,0.0,0.0,0.0,0.0,2680.23182,660.55897
1000,0.29,0.4,0.0,0.85,0.18,13.32,0.1,0.0,0.0,0.0,0.0,0.0,2426.22886,665.12382
1000,0.29,0.4,0.0,0.85,0.18,13.32,0.1,0.0,0.0,0.0,0.0,0.0,2196.29752,668.35725
1000,0.29,0.4,0.0,0.85,0.18,13.32,0.1,0.0,0.0,0.0,0.0,0.0,1975.42643,671.59068
1000,0.29,0.4,0.0,0.85,0.18,13.32,0.1,0.0,0.0,0.0,0.0,0.0,1811.33883,675.96532
1000,0.29,0.4,0.0,0.85,0.18,13.32,0.1,0.0,0.0,0.0,0.0,0.0,1660.88107,680.53016
1000,0.29,0.4,0.0,0.85,0.18,13.32,0.1,0.0,0.0,0.0,0.0,0.0,1532.73505,686.23622
1000,0.29,0.4,0.0,0.85,0.18,13.32,0.1,0.0,0.0,0.0,0.0,0.0,1465.34227,693.65409
1000,0.29,0.4,0.0,0.85,0.18,13.32,0.1,0.0,0.0,0.0,0.0,0.0,1432.76536,699.16994
1000,0.29,0.4,0.0,0.85,0.18,13.32,0.1,0.0,0.0,0.0,0.0,0.0,96899.59592,592.1394
1000,0.29,0.4,0.0,0.85,0.18,13.32,0.1,0.0,0.0,0.0,0.0,0.0,84895.88534,594.59343
1000,0.29,0.4,0.0,0.85,0.18,13.32,0.1,0.0,0.0,0.0,0.0,0.0,71892.27619,596.85869
1000,0.29,0.4,0.0,0.85,0.18,13.32,0.1,0.0,0.0,0.0,0.0,0.0,61110.92194,599.12395
1000,0.29,0.4,0.0,0.85,0.18,13.32,0.1,0.0,0.0,0.0,0.0,0.0,53743.32361,601.38921
1000,0.29,0.4,0.0,0.85,0.18,13.32,0.1,0.0,0.0,0.0,0.0,0.0,46908.13724,603.65447
1000,0.29,0.4,0.0,0.85,0.18,13.32,0.1,0.0,0.0,0.0,0.0,0.0,39424.09757,606.29728
1000,0.29,0.4,0.0,0.85,0.18,13.32,0.1,0.0,0.0,0.0,0.0,0.0,33385.45914,609.12886
1000,0.29,0.4,0.0,0.85,0.18,13.32,0.1,0.0,0.0,0.0,0.0,0.0,28920.04745,611.20534
1000,0.29,0.4,0.0,0.85,0.18,13.32,0.1,0.0,0.0,0.0,0.0,0.0,25433.41549,613.65938
1000,0.29,0.4,0.0,0.85,0.18,13.32,0.1,0.0,0.0,0.0,0.0,0.0,21619.28306,616.8685
1000,0.29,0.4,0.0,0.85,0.18,13.32,0.1,0.0,0.0,0.0,0.0,0.0,18033.20182,619.88884
1000,0.29,0.4,0.0,0.85,0.18,13.32,0.1,0.0,0.0,0.0,0.0,0.0,15859.09965,622.53165
1000,0.29,0.4,0.0,0.85,0.18,13.32,0.1,0.0,0.0,0.0,0.0,0.0,13894.50898,624.79691
1000,0.29,0.4,0.0,0.85,0.18,13.32,0.1,0.0,0.0,0.0,0.0,0.0,12036.07407,627.25094
1000,0.29,0.4,0.0,0.85,0.18,13.32,0.1,0.0,0.0,0.0,0.0,0.0,10426.21076,629.89375
1050,0.44,0.2,0.09,0.3,0.31,13.12,0.01,0.02,0.0,0.0,0.0,0.0,16577.64953,621.83605
1050,0.44,0.2,0.09,0.3,0.31,13.12,0.01,0.02,0.0,0.0,0.0,0.0,14410.83568,623.32961
1050,0.44,0.2,0.09,0.3,0.31,13.12,0.01,0.02,0.0,0.0,0.0,0.0,12830.4425,625.19657
1050,0.44,0.2,0.09,0.3,0.31,13.12,0.01,0.02,0.0,0.0,0.0,0.0,11620.18007,625.56996
1050,0.44,0.2,0.09,0.3,0.31,13.12,0.01,0.02,0.0,0.0,0.0,0.0,10488.18479,626.69013
1050,0.44,0.2,0.09,0.3,0.31,13.12,0.01,0.02,0.0,0.0,0.0,0.0,9369.93439,628.37039
1050,0.44,0.2,0.09,0.3,0.31,13.12,0.01,0.02,0.0,0.0,0.0,0.0,8257.29434,630.05065
1050,0.44,0.2,0.09,0.3,0.31,13.12,0.01,0.02,0.0,0.0,0.0,0.0,7153.52711,632.47768
1050,0.44,0.2,0.09,0.3,0.31,13.12,0.01,0.02,0.0,0.0,0.0,0.0,6261.14759,634.71803
1050,0.44,0.2,0.09,0.3,0.31,13.12,0.01,0.02,0.0,0.0,0.0,0.0,5480.08955,636.95837
1050,0.44,0.2,0.09,0.3,0.31,13.12,0.01,0.02,0.0,0.0,0.0,0.0,4812.88096,639.7588
1050,0.44,0.2,0.09,0.3,0.31,13.12,0.01,0.02,0.0,0.0,0.0,0.0,4329.21188,642.37254
1050,0.44,0.2,0.09,0.3,0.31,13.12,0.01,0.02,0.0,0.0,0.0,0.0,3920.84853,644.98627
1050,0.44,0.2,0.09,0.3,0.31,13.12,0.01,0.02,0.0,0.0,0.0,0.0,3514.79529,647.22662
1050,0.44,0.2,0.09,0.3,0.31,13.12,0.01,0.02,0.0,0.0,0.0,0.0,3065.84362,650.77383
1050,0.44,0.2,0.09,0.3,0.31,13.12,0.01,0.02,0.0,0.0,0.0,0.0,2720.31199,654.50773
1050,0.44,0.2,0.09,0.3,0.31,13.12,0.01,0.02,0.0,0.0,0.0,0.0,2201.031,662.53563
1050,0.44,0.2,0.09,0.3,0.31,13.12,0.01,0.02,0.0,0.0,0.0,0.0,2000.23551,667.01632
1050,0.44,0.2,0.09,0.3,0.31,13.12,0.01,0.02,0.0,0.0,0.0,0.0,1774.80176,671.8704
1050,0.44,0.2,0.09,0.3,0.31,13.12,0.01,0.02,0.0,0.0,0.0,0.0,1651.92787,678.03135
1050,0.44,0.2,0.09,0.3,0.31,13.12,0.01,0.02,0.0,0.0,0.0,0.0,1537.56085,684.75238
1050,0.44,0.2,0.09,0.3,0.31,13.12,0.01,0.02,0.0,0.0,0.0,0.0,1480.84994,691.8468
1050,0.44,0.2,0.09,0.3,0.31,13.12,0.01,0.02,0.0,0.0,0.0,0.0,1450.80334,700.06139
980,0.45,0.4,0.0,0.32,0.12,13.8,0.0,0.0,0.0,0.0,0.0,0.0,9552.80219,616.61054
980,0.45,0.4,0.0,0.32,0.12,13.8,0.0,0.0,0.0,0.0,0.0,0.0,8342.14369,619.46961
980,0.45,0.4,0.0,0.32,0.12,13.8,0.0,0.0,0.0,0.0,0.0,0.0,7335.71847,621.94746
980,0.45,0.4,0.0,0.32,0.12,13.8,0.0,0.0,0.0,0.0,0.0,0.0,6563.76339,624.80653
980,0.45,0.4,0.0,0.32,0.12,13.8,0.0,0.0,0.0,0.0,0.0,0.0,5852.67118,627.6656
980,0.45,0.4,0.0,0.32,0.12,13.8,0.0,0.0,0.0,0.0,0.0,0.0,5164.49866,629.95285
980,0.45,0.4,0.0,0.32,0.12,13.8,0.0,0.0,0.0,0.0,0.0,0.0,4557.24328,633.57434
980,0.45,0.4,0.0,0.32,0.12,13.8,0.0,0.0,0.0,0.0,0.0,0.0,3648.57045,640.24549
980,0.45,0.4,0.0,0.32,0.12,13.8,0.0,0.0,0.0,0.0,0.0,0.0,3230.76846,644.43879
980,0.45,0.4,0.0,0.32,0.12,13.8,0.0,0.0,0.0,0.0,0.0,0.0,2850.88618,647.86967
980,0.45,0.4,0.0,0.32,0.12,13.8,0.0,0.0,0.0,0.0,0.0,0.0,2524.42794,652.82539
980,0.45,0.4,0.0,0.32,0.12,13.8,0.0,0.0,0.0,0.0,0.0,0.0,2298.36242,657.01869
980,0.45,0.4,0.0,0.32,0.12,13.8,0.0,0.0,0.0,0.0,0.0,0.0,2056.50028,661.40259
980,0.45,0.4,0.0,0.32,0.12,13.8,0.0,0.0,0.0,0.0,0.0,0.0,1859.37162,666.35831
980,0.45,0.4,0.0,0.32,0.12,13.8,0.0,0.0,0.0,0.0,0.0,0.0,1704.66812,672.45765
980,0.45,0.4,0.0,0.32,0.12,13.8,0.0,0.0,0.0,0.0,0.0,0.0,1595.76085,679.31941
980,0.45,0.4,0.0,0.32,0.12,13.8,0.0,0.0,0.0,0.0,0.0,0.0,1499.01103,685.41876
980,0.45,0.4,0.0,0.32,0.12,13.8,0.0,0.0,0.0,0.0,0.0,0.0,1437.79238,692.47112
980,0.45,0.4,0.0,0.32,0.12,13.8,0.0,0.0,0.0,0.0,0.0,0.0,1408.12708,700.47651
980,0.45,0.4,0.0,0.32,0.12,13.8,0.0,0.0,0.0,0.0,0.0,0.0,94496.5892,587.06684
980,0.45,0.4,0.0,0.32,0.12,13.8,0.0,0.0,0.0,0.0,0.0,0.0,83490.85806,588.78228
980,0.45,0.4,0.0,0.32,0.12,13.8,0.0,0.0,0.0,0.0,0.0,0.0,64032.7345,590.87893
980,0.45,0.4,0.0,0.32,0.12,13.8,0.0,0.0,0.0,0.0,0.0,0.0,55386.75098,592.40377
980,0.45,0.4,0.0,0.32,0.12,13.8,0.0,0.0,0.0,0.0,0.0,0.0,48077.98114,593.5474
980,0.45,0.4,0.0,0.32,0.12,13.8,0.0,0.0,0.0,0.0,0.0,0.0,42178.97588,595.07223
980,0.45,0.4,0.0,0.32,0.12,13.8,0.0,0.0,0.0,0.0,0.0,0.0,36613.08835,597.35949
980,0.45,0.4,0.0,0.32,0.12,13.8,0.0,0.0,0.0,0.0,0.0,0.0,31224.4098,599.07493
980,0.45,0.4,0.0,0.32,0.12,13.8,0.0,0.0,0.0,0.0,0.0,0.0,27200.1352,601.36218
980,0.45,0.4,0.0,0.32,0.12,13.8,0.0,0.0,0.0,0.0,0.0,0.0,23361.56434,603.07762
980,0.45,0.4,0.0,0.32,0.12,13.8,0.0,0.0,0.0,0.0,0.0,0.0,20064.70498,604.41185
980,0.45,0.4,0.0,0.32,0.12,13.8,0.0,0.0,0.0,0.0,0.0,0.0,17416.99036,606.3179
980,0.45,0.4,0.0,0.32,0.12,13.8,0.0,0.0,0.0,0.0,0.0,0.0,15226.02111,608.41455
980,0.45,0.4,0.0,0.32,0.12,13.8,0.0,0.0,0.0,0.0,0.0,0.0,13452.69261,611.65482
980,0.45,0.4,0.0,0.32,0.12,13.8,0.0,0.0,0.0,0.0,0.0,0.0,11885.89831,613.94208
980,0.45,0.4,0.0,0.32,0.12,13.8,0.0,0.0,0.0,0.0,0.0,0.0,10317.44929,615.65752
870,0.62,0.3,0.0,0.17,0.0,16.59,0.0,0.0,0.0,0.0,0.0,0.0,3662.66179,669.24775
870,0.62,0.3,0.0,0.17,0.0,16.59,0.0,0.0,0.0,0.0,0.0,0.0,3223.87005,673.60282
870,0.62,0.3,0.0,0.17,0.0,16.59,0.0,0.0,0.0,0.0,0.0,0.0,2905.13991,678.86519
870,0.62,0.3,0.0,0.17,0.0,16.59,0.0,0.0,0.0,0.0,0.0,0.0,2609.14477,684.85341
870,0.62,0.3,0.0,0.17,0.0,16.59,0.0,0.0,0.0,0.0,0.0,0.0,2382.98502,690.29724
870,0.62,0.3,0.0,0.17,0.0,16.59,0.0,0.0,0.0,0.0,0.0,0.0,2191.09523,694.83377
870,0.62,0.3,0.0,0.17,0.0,16.59,0.0,0.0,0.0,0.0,0.0,0.0,2076.47552,700.82199
870,0.62,0.3,0.0,0.17,0.0,16.59,0.0,0.0,0.0,0.0,0.0,0.0,1961.2546,708.62482
870,0.62,0.3,0.0,0.17,0.0,16.59,0.0,0.0,0.0,0.0,0.0,0.0,1948.12657,714.25012
870,0.93,0.49,0.0,0.43,0.0,18.4,0.55,0.0,0.0,0.0,0.0,0.0,16864.44683,658.89092
870,0.93,0.49,0.0,0.43,0.0,18.4,0.55,0.0,0.0,0.0,0.0,0.0,14909.46506,660.44011
870,0.93,0.49,0.0,0.43,0.0,18.4,0.55,0.0,0.0,0.0,0.0,0.0,12951.13204,662.3766
870,0.93,0.49,0.0,0.43,0.0,18.4,0.55,0.0,0.0,0.0,0.0,0.0,11171.09344,664.31309
870,0.93,0.49,0.0,0.43,0.0,18.4,0.55,0.0,0.0,0.0,0.0,0.0,9772.3513,666.05593
870,0.93,0.49,0.0,0.43,0.0,18.4,0.55,0.0,0.0,0.0,0.0,0.0,7169.01591,669.54161
870,0.93,0.49,0.0,0.43,0.0,18.4,0.55,0.0,0.0,0.0,0.0,0.0,6227.3778,671.86539
870,0.93,0.49,0.0,0.43,0.0,18.4,0.55,0.0,0.0,0.0,0.0,0.0,5428.49875,673.99553
870,0.93,0.49,0.0,0.43,0.0,18.4,0.55,0.0,0.0,0.0,0.0,0.0,4633.20078,675.73837
870,0.93,0.49,0.0,0.43,0.0,18.4,0.55,0.0,0.0,0.0,0.0,0.0,4024.63769,678.83675
870,0.93,0.49,0.0,0.43,0.0,18.4,0.55,0.0,0.0,0.0,0.0,0.0,3520.70938,680.38594
870,0.93,0.49,0.0,0.43,0.0,18.4,0.55,0.0,0.0,0.0,0.0,0.0,3123.55384,683.09703
870,0.93,0.49,0.0,0.43,0.0,18.4,0.55,0.0,0.0,0.0,0.0,0.0,2771.19965,685.80811
870,0.93,0.49,0.0,0.43,0.0,18.4,0.55,0.0,0.0,0.0,0.0,0.0,2458.59297,688.32555
870,0.93,0.49,0.0,0.43,0.0,18.4,0.55,0.0,0.0,0.0,0.0,0.0,2219.98349,691.81123
870,0.93,0.49,0.0,0.43,0.0,18.4,0.55,0.0,0.0,0.0,0.0,0.0,1983.47295,696.0715
870,0.93,0.49,0.0,0.43,0.0,18.4,0.55,0.0,0.0,0.0,0.0,0.0,1809.98913,701.10637
870,0.93,0.49,0.0,0.43,0.0,18.4,0.55,0.0,0.0,0.0,0.0,0.0,1663.34895,706.33489
870,0.93,0.49,0.0,0.43,0.0,18.4,0.55,0.0,0.0,0.0,0.0,0.0,1566.72502,711.95071
950,0.12,0.34,0.0,0.24,1.77,11.3,0.43,0.27,0.0,1.6,0.0,0.0,68842.45663,647.9545
950,0.12,0.34,0.0,0.24,1.77,11.3,0.43,0.27,0.0,1.6,0.0,0.0,62682.90607,651.77331
950,0.12,0.34,0.0,0.24,1.77,11.3,0.43,0.27,0.0,1.6,0.0,0.0,58073.80248,655.59212
950,0.12,0.34,0.0,0.24,1.77,11.3,0.43,0.27,0.0,1.6,0.0,0.0,53990.71501,660.17469
950,0.12,0.34,0.0,0.24,1.77,11.3,0.43,0.27,0.0,1.6,0.0,0.0,50544.42329,666.85761
1020,0.22,0.52,0.0,0.35,0.59,12.0,1.35,0.31,0.0,0.31,0.0,0.0,999.40954,642.37207
1020,0.22,0.52,0.0,0.35,0.59,12.0,1.35,0.31,0.0,0.31,0.0,0.0,888.17961,644.51916
1020,0.22,0.52,0.0,0.35,0.59,12.0,1.35,0.31,0.0,0.31,0.0,0.0,786.67262,645.88549
1020,0.22,0.52,0.0,0.35,0.59,12.0,1.35,0.31,0.0,0.31,0.0,0.0,692.08449,647.25182
1020,0.22,0.52,0.0,0.35,0.59,12.0,1.35,0.31,0.0,0.31,0.0,0.0,608.86947,649.00852
1020,0.22,0.52,0.0,0.35,0.59,12.0,1.35,0.31,0.0,0.31,0.0,0.0,533.85732,650.57004
1020,0.22,0.52,0.0,0.35,0.59,12.0,1.35,0.31,0.0,0.31,0.0,0.0,464.94122,653.49789
1020,0.22,0.52,0.0,0.35,0.59,12.0,1.35,0.31,0.0,0.31,0.0,0.0,407.66089,655.44979
1020,0.22,0.52,0.0,0.35,0.59,12.0,1.35,0.31,0.0,0.31,0.0,0.0,358.64446,658.18245
1020,0.22,0.52,0.0,0.35,0.59,12.0,1.35,0.31,0.0,0.31,0.0,0.0,286.135,662.867
1020,0.22,0.52,0.0,0.35,0.59,12.0,1.35,0.31,0.0,0.31,0.0,0.0,254.28942,665.99004
1020,0.22,0.52,0.0,0.35,0.59,12.0,1.35,0.31,0.0,0.31,0.0,0.0,227.51695,669.50346
1020,0.22,0.52,0.0,0.35,0.59,12.0,1.35,0.31,0.0,0.31,0.0,0.0,200.83662,673.21206
