Repository: wallytutor/python-majordome

# Majordome

General utilities for scientific Python and numerical simulation.

Please refer to the [Majordome docs](https://wallytutor.github.io/python-majordome) for details.


-  Build the package:

```bash
uv build --wheel
```

- Inspect the wheel:

```bash
python -m zipfile -l dist/majordome-1.0.0-cp312-abi3-win_amd64.whl
```

- Create a virtual environment:

```bash
uv venv --python python3.12 .venv
```

- Activate the virtual environment:

```bash

# Windows:
. .venv/Scripts/activate

# Unix:
. .venv/bin/activate
```

- Install the package:

```bash
uv pip install "./dist/*.whl[docs]"
```

- Point Quarto to the virtual environment:

```bash

File: temp/from-learning/ttt-diagrams-stainless-steel/datasets/ps-lower-training.csv (part 1 of 3)
AT,C,Mn,Cu,Si,Ni,Cr,Mo,V,Al,W,N,Co,t,T
980,0.06,0.0,0.0,0.0,0.0,12.8,0.0,0.0,0.0,0.0,0.0,0.0,982.2399,617.5632
980,0.06,0.0,0.0,0.0,0.0,12.8,0.0,0.0,0.0,0.0,0.0,0.0,867.26087,620.02382
980,0.06,0.0,0.0,0.0,0.0,12.8,0.0,0.0,0.0,0.0,0.0,0.0,763.16886,623.24156
980,0.06,0.0,0.0,0.0,0.0,12.8,0.0,0.0,0.0,0.0,0.0,0.0,676.10494,626.64857
980,0.06,0.0,0.0,0.0,0.0,12.8,0.0,0.0,0.0,0.0,0.0,0.0,600.99226,630.43414
980,0.06,0.0,0.0,0.0,0.0,12.8,0.0,0.0,0.0,0.0,0.0,0.0,525.31183,634.78755
980,0.06,0.0,0.0,0.0,0.0,12.8,0.0,0.0,0.0,0.0,0.0,0.0,462.26186,637.816
980,0.06,0.0,0.0,0.0,0.0,12.8,0.0,0.0,0.0,0.0,0.0,0.0,413.68085,640.4659
980,0.06,0.0,0.0,0.0,0.0,12.8,0.0,0.0,0.0,0.0,0.0,0.0,364.02927,643.87292
980,0.06,0.0,0.0,0.0,0.0,12.8,0.0,0.0,0.0,0.0,0.0,0.0,329.077,647.27993
980,0.06,0.0,0.0,0.0,0.0,12.8,0.0,0.0,0.0,0.0,0.0,0.0,299.48932,650.49766
980,0.06,0.0,0.0,0.0,0.0,12.8,0.0,0.0,0.0,0.0,0.0,0.0,264.4317,654.66179
980,0.06,0.0,0.0,0.0,0.0,12.8,0.0,0.0,0.0,0.0,0.0,0.0,237.43906,658.06881
980,0.06,0.0,0.0,0.0,0.0,12.8,0.0,0.0,0.0,0.0,0.0,0.0,214.64135,661.47582
980,0.06,0.0,0.0,0.0,0.0,12.8,0.0,0.0,0.0,0.0,0.0,0.0,191.43857,665.82922
980,0.06,0.0,0.0,0.0,0.0,12.8,0.0,0.0,0.0,0.0,0.0,0.0,174.81333,669.6148
980,0.06,0.0,0.0,0.0,0.0,12.8,0.0,0.0,0.0,0.0,0.0,0.0,156.44147,674.53604
980,0.06,0.0,0.0,0.0,0.0,12.8,0.0,0.0,0.0,0.0,0.0,0.0,143.8201,678.51089
980,0.06,0.0,0.0,0.0,0.0,12.8,0.0,0.0,0.0,0.0,0.0,0.0,134.00853,682.86429
980,0.06,0.0,0.0,0.0,0.0,12.8,0.0,0.0,0.0,0.0,0.0,0.0,122.78317,688.16409
980,0.06,0.0,0.0,0.0,0.0,12.8,0.0,0.0,0.0,0.0,0.0,0.0,112.87728,694.41028
980,0.06,0.0,0.0,0.0,0.0,12.8,0.0,0.0,0.0,0.0,0.0,0.0,9737.10273,554.15489
980,0.06,0.0,0.0,0.0,0.0,12.8,0.0,0.0,0.0,0.0,0.0,0.0,8678.6775,556.80479
980,0.06,0.0,0.0,0.0,0.0,12.8,0.0,0.0,0.0,0.0,0.0,0.0,7735.30333,559.64397
980,0.06,0.0,0.0,0.0,0.0,12.8,0.0,0.0,0.0,0.0,0.0,0.0,6870.47425,561.91531
980,0.06,0.0,0.0,0.0,0.0,12.8,0.0,0.0,0.0,0.0,0.0,0.0,6145.04326,565.51161
980,0.06,0.0,0.0,0.0,0.0,12.8,0.0,0.0,0.0,0.0,0.0,0.0,5458.00982,568.72934
980,0.06,0.0,0.0,0.0,0.0,12.8,0.0,0.0,0.0,0.0,0.0,0.0,4830.91338,571.7578
980,0.06,0.0,0.0,0.0,0.0,12.8,0.0,0.0,0.0,0.0,0.0,0.0,3918.89321,577.43615
980,0.06,0.0,0.0,0.0,0.0,12.8,0.0,0.0,0.0,0.0,0.0,0.0,3517.35406,580.65389
980,0.06,0.0,0.0,0.0,0.0,12.8,0.0,0.0,0.0,0.0,0.0,0.0,3091.59193,584.25018
980,0.06,0.0,0.0,0.0,0.0,12.8,0.0,0.0,0.0,0.0,0.0,0.0,2745.94309,586.7108
980,0.06,0.0,0.0,0.0,0.0,12.8,0.0,0.0,0.0,0.0,0.0,0.0,2430.44876,590.68565
980,0.06,0.0,0.0,0.0,0.0,12.8,0.0,0.0,0.0,0.0,0.0,0.0,2181.41919,593.71411
980,0.06,0.0,0.0,0.0,0.0,12.8,0.0,0.0,0.0,0.0,0.0,0.0,1944.29844,596.36401
980,0.06,0.0,0.0,0.0,0.0,12.8,0.0,0.0,0.0,0.0,0.0,0.0,1745.08098,599.9603
980,0.06,0.0,0.0,0.0,0.0,12.8,0.0,0.0,0.0,0.0,0.0,0.0,1560.82357,603.36731
980,0.06,0.0,0.0,0.0,0.0,12.8,0.0,0.0,0.0,0.0,0.0,0.0,1396.02129,606.9636
980,0.06,0.0,0.0,0.0,0.0,12.8,0.0,0.0,0.0,0.0,0.0,0.0,1222.76694,610.37062
980,0.06,0.0,0.0,0.0,0.0,12.8,0.0,0.0,0.0,0.0,0.0,0.0,1093.65897,613.39907
980,0.06,0.0,0.0,0.0,0.0,12.8,0.0,0.0,0.0,0.0,0.0,0.0,1009.36913,616.61681
980,0.06,0.0,0.0,0.0,0.0,12.8,0.0,0.0,0.0,0.0,0.0,0.0,26755.65063,530.68436
980,0.06,0.0,0.0,0.0,0.0,12.8,0.0,0.0,0.0,0.0,0.0,0.0,23978.34109,533.52354
980,0.06,0.0,0.0,0.0,0.0,12.8,0.0,0.0,0.0,0.0,0.0,0.0,21415.85236,535.79488
980,0.06,0.0,0.0,0.0,0.0,12.8,0.0,0.0,0.0,0.0,0.0,0.0,19127.20861,538.2555
980,0.06,0.0,0.0,0.0,0.0,12.8,0.0,0.0,0.0,0.0,0.0,0.0,17024.73803,541.47323
980,0.06,0.0,0.0,0.0,0.0,12.8,0.0,0.0,0.0,0.0,0.0,0.0,15205.35865,543.36602
980,0.06,0.0,0.0,0.0,0.0,12.8,0.0,0.0,0.0,0.0,0.0,0.0,13441.59289,546.39447
980,0.06,0.0,0.0,0.0,0.0,12.8,0.0,0.0,0.0,0.0,0.0,0.0,11964.08752,549.42293
980,0.06,0.0,0.0,0.0,0.0,12.8,0.0,0.0,0.0,0.0,0.0,0.0,10612.58148,552.26211
1100,0.07,0.21,0.0,0.3,0.09,12.3,0.0,0.0,0.0,0.0,0.0,0.0,972.52768,629.61838
1100,0.07,0.21,0.0,0.3,0.09,12.3,0.0,0.0,0.0,0.0,0.0,0.0,866.24477,632.39589
1100,0.07,0.21,0.0,0.3,0.09,12.3,0.0,0.0,0.0,0.0,0.0,0.0,763.25082,634.97501
1100,0.07,0.21,0.0,0.3,0.09,12.3,0.0,0.0,0.0,0.0,0.0,0.0,672.50254,637.55412
1100,0.07,0.21,0.0,0.3,0.09,12.3,0.0,0.0,0.0,0.0,0.0,0.0,596.84549,640.72842
1100,0.07,0.21,0.0,0.3,0.09,12.3,0.0,0.0,0.0,0.0,0.0,0.0,518.32947,643.70432
1100,0.07,0.21,0.0,0.3,0.09,12.3,0.0,0.0,0.0,0.0,0.0,0.0,458.35632,646.08505
1100,0.07,0.21,0.0,0.3,0.09,12.3,0.0,0.0,0.0,0.0,0.0,0.0,371.62467,651.24328
1100,0.07,0.21,0.0,0.3,0.09,12.3,0.0,0.0,0.0,0.0,0.0,0.0,323.90615,653.62401
1100,0.07,0.21,0.0,0.3,0.09,12.3,0.0,0.0,0.0,0.0,0.0,0.0,285.39466,656.59991
1100,0.07,0.21,0.0,0.3,0.09,12.3,0.0,0.0,0.0,0.0,0.0,0.0,256.97833,659.57581
1100,0.07,0.21,0.0,0.3,0.09,12.3,0.0,0.0,0.0,0.0,0.0,0.0,226.42436,662.9485
1100,0.07,0.21,0.0,0.3,0.09,12.3,0.0,0.0,0.0,0.0,0.0,0.0,200.95145,666.71798
1100,0.07,0.21,0.0,0.3,0.09,12.3,0.0,0.0,0.0,0.0,0.0,0.0,182.25654,670.09067
1100,0.07,0.21,0.0,0.3,0.09,12.3,0.0,0.0,0.0,0.0,0.0,0.0,164.10952,673.26497
1100,0.07,0.21,0.0,0.3,0.09,12.3,0.0,0.0,0.0,0.0,0.0,0.0,148.8421,677.43124
1100,0.07,0.21,0.0,0.3,0.09,12.3,0.0,0.0,0.0,0.0,0.0,0.0,134.99503,681.99429
1100,0.07,0.21,0.0,0.3,0.09,12.3,0.0,0.0,0.0,0.0,0.0,0.0,122.43618,687.35092
1100,0.07,0.21,0.0,0.3,0.09,12.3,0.0,0.0,0.0,0.0,0.0,0.0,112.25708,693.89791
1100,0.07,0.21,0.0,0.3,0.09,12.3,0.0,0.0,0.0,0.0,0.0,0.0,108.26974,701.43686
1100,0.07,0.21,0.0,0.3,0.09,12.3,0.0,0.0,0.0,0.0,0.0,0.0,9736.81395,582.99588
1100,0.07,0.21,0.0,0.3,0.09,12.3,0.0,0.0,0.0,0.0,0.0,0.0,8610.21889,585.3766
1100,0.07,0.21,0.0,0.3,0.09,12.3,0.0,0.0,0.0,0.0,0.0,0.0,7531.81271,588.15411
1100,0.07,0.21,0.0,0.3,0.09,12.3,0.0,0.0,0.0,0.0,0.0,0.0,6708.69684,590.73323
1100,0.07,0.21,0.0,0.3,0.09,12.3,0.0,0.0,0.0,0.0,0.0,0.0,5784.16693,592.91556
1100,0.07,0.21,0.0,0.3,0.09,12.3,0.0,0.0,0.0,0.0,0.0,0.0,5023.25013,596.28825
1100,0.07,0.21,0.0,0.3,0.09,12.3,0.0,0.0,0.0,0.0,0.0,0.0,4378.23891,598.66898
1100,0.07,0.21,0.0,0.3,0.09,12.3,0.0,0.0,0.0,0.0,0.0,0.0,3843.75274,600.65291
1100,0.07,0.21,0.0,0.3,0.09,12.3,0.0,0.0,0.0,0.0,0.0,0.0,3374.51552,603.82721
1100,0.07,0.21,0.0,0.3,0.09,12.3,0.0,0.0,0.0,0.0,0.0,0.0,2898.96795,606.00954
1100,0.07,0.21,0.0,0.3,0.09,12.3,0.0,0.0,0.0,0.0,0.0,0.0,2600.8985,608.19187
1100,0.07,0.21,0.0,0.3,0.09,12.3,0.0,0.0,0.0,0.0,0.0,0.0,2316.65871,611.16777
1100,0.07,0.21,0.0,0.3,0.09,12.3,0.0,0.0,0.0,0.0,0.0,0.0,2048.61043,613.15171
1100,0.07,0.21,0.0,0.3,0.09,12.3,0.0,0.0,0.0,0.0,0.0,0.0,1798.52039,616.12761
1100,0.07,0.21,0.0,0.3,0.09,12.3,0.0,0.0,0.0,0.0,0.0,0.0,1584.68162,619.10352
1100,0.07,0.21,0.0,0.3,0.09,12.3,0.0,0.0,0.0,0.0,0.0,0.0,1386.20461,622.27782
1100,0.07,0.21,0.0,0.3,0.09,12.3,0.0,0.0,0.0,0.0,0.0,0.0,1195.17085,624.06336
1100,0.07,0.21,0.0,0.3,0.09,12.3,0.0,0.0,0.0,0.0,0.0,0.0,1060.71321,627.23766
1100,0.07,0.21,0.0,0.3,0.09,12.3,0.0,0.0,0.0,0.0,0.0,0.0,85893.12962,541.53162
1100,0.07,0.21,0.0,0.3,0.09,12.3,0.0,0.0,0.0,0.0,0.0,0.0,75135.2519,544.11073
1100,0.07,0.21,0.0,0.3,0.09,12.3,0.0,0.0,0.0,0.0,0.0,0.0,65724.7687,547.28503
1100,0.07,0.21,0.0,0.3,0.09,12.3,0.0,0.0,0.0,0.0,0.0,0.0,56667.19528,549.26897
1100,0.07,0.21,0.0,0.3,0.09,12.3,0.0,0.0,0.0,0.0,0.0,0.0,49929.63275,551.84808
1100,0.07,0.21,0.0,0.3,0.09,12.3,0.0,0.0,0.0,0.0,0.0,0.0,44152.53998,554.6256
1100,0.07,0.21,0.0,0.3,0.09,12.3,0.0,0.0,0.0,0.0,0.0,0.0,38205.77476,557.6015
1100,0.07,0.21,0.0,0.3,0.09,12.3,0.0,0.0,0.0,0.0,0.0,0.0,33299.95631,560.18062
1100,0.07,0.21,0.0,0.3,0.09,12.3,0.0,0.0,0.0,0.0,0.0,0.0,29234.76791,562.75973
1100,0.07,0.21,0.0,0.3,0.09,12.3,0.0,0.0,0.0,0.0,0.0,0.0,25758.84016,565.14046
1100,0.07,0.21,0.0,0.3,0.09,12.3,0.0,0.0,0.0,0.0,0.0,0.0,22128.82165,567.71957
1100,0.07,0.21,0.0,0.3,0.09,12.3,0.0,0.0,0.0,0.0,0.0,0.0,19079.23425,570.69548
1100,0.07,0.21,0.0,0.3,0.09,12.3,0.0,0.0,0.0,0.0,0.0,0.0,16629.3622,573.0762
1100,0.07,0.21,0.0,0.3,0.09,12.3,0.0,0.0,0.0,0.0,0.0,0.0,14812.01856,575.85371
1100,0.07,0.21,0.0,0.3,0.09,12.3,0.0,0.0,0.0,0.0,0.0,0.0,13241.08488,577.83765
1100,0.07,0.21,0.0,0.3,0.09,12.3,0.0,0.0,0.0,0.0,0.0,0.0,11836.76135,580.01998
1100,0.07,0.21,0.0,0.3,0.09,12.3,0.0,0.0,0.0,0.0,0.0,0.0,10391.7545,581.80552
982,0.09,0.44,0.0,0.29,0.0,12.66,0.0,0.0,0.0,0.0,0.0,0.0,99.72598,648.29338
982,0.09,0.44,0.0,0.29,0.0,12.66,0.0,0.0,0.0,0.0,0.0,0.0,91.88827,652.30026
982,0.09,0.44,0.0,0.29,0.0,12.66,0.0,0.0,0.0,0.0,0.0,0.0,83.56495,656.125
982,0.09,0.44,0.0,0.29,0.0,12.66,0.0,0.0,0.0,0.0,0.0,0.0,75.99556,660.49613
982,0.09,0.44,0.0,0.29,0.0,12.66,0.0,0.0,0.0,0.0,0.0,0.0,69.33846,664.68514
982,0.09,0.44,0.0,0.29,0.0,12.66,0.0,0.0,0.0,0.0,0.0,0.0,62.64615,669.60267
982,0.09,0.44,0.0,0.29,0.0,12.66,0.0,0.0,0.0,0.0,0.0,0.0,57.15844,674.15593
982,0.09,0.44,0.0,0.29,0.0,12.66,0.0,0.0,0.0,0.0,0.0,0.0,52.15144,679.25559
982,0.09,0.44,0.0,0.29,0.0,12.66,0.0,0.0,0.0,0.0,0.0,0.0,47.58306,683.62673
982,0.09,0.44,0.0,0.29,0.0,12.66,0.0,0.0,0.0,0.0,0.0,0.0,43.70007,688.72639
982,0.09,0.44,0.0,0.29,0.0,12.66,0.0,0.0,0.0,0.0,0.0,0.0,40.53011,692.91539
982,0.09,0.44,0.0,0.29,0.0,12.66,0.0,0.0,0.0,0.0,0.0,0.0,37.34475,698.37931
982,0.09,0.44,0.0,0.29,0.0,12.66,0.0,0.0,0.0,0.0,0.0,0.0,32.44043,709.48928
982,0.09,0.44,0.0,0.29,0.0,12.66,0.0,0.0,0.0,0.0,0.0,0.0,30.58383,715.86385
982,0.09,0.44,0.0,0.29,0.0,12.66,0.0,0.0,0.0,0.0,0.0,0.0,30.1859,723.14908
982,0.09,0.44,0.0,0.29,0.0,12.66,0.0,0.0,0.0,0.0,0.0,0.0,455.79057,600.6297
982,0.09,0.44,0.0,0.29,0.0,12.66,0.0,0.0,0.0,0.0,0.0,0.0,411.05354,604.77216
982,0.09,0.44,0.0,0.29,0.0,12.66,0.0,0.0,0.0,0.0,0.0,0.0,375.6823,607.29366
982,0.09,0.44,0.0,0.29,0.0,12.66,0.0,0.0,0.0,0.0,0.0,0.0,337.68087,610.35547
982,0.09,0.44,0.0,0.29,0.0,12.66,0.0,0.0,0.0,0.0,0.0,0.0,304.53662,613.41729
982,0.09,0.44,0.0,0.29,0.0,12.66,0.0,0.0,0.0,0.0,0.0,0.0,270.10708,616.65922
982,0.09,0.44,0.0,0.29,0.0,12.66,0.0,0.0,0.0,0.0,0.0,0.0,240.36971,619.90114
982,0.09,0.44,0.0,0.29,0.0,12.66,0.0,0.0,0.0,0.0,0.0,0.0,220.41919,623.50328
982,0.09,0.44,0.0,0.29,0.0,12.66,0.0,0.0,0.0,0.0,0.0,0.0,195.49959,627.46564
982,0.09,0.44,0.0,0.29,0.0,12.66,0.0,0.0,0.0,0.0,0.0,0.0,174.55687,630.70756
982,0.09,0.44,0.0,0.29,0.0,12.66,0.0,0.0,0.0,0.0,0.0,0.0,157.42366,634.3097
982,0.09,0.44,0.0,0.29,0.0,12.66,0.0,0.0,0.0,0.0,0.0,0.0,141.97212,637.55163
982,0.09,0.44,0.0,0.29,0.0,12.66,0.0,0.0,0.0,0.0,0.0,0.0,129.32368,640.79355
982,0.09,0.44,0.0,0.29,0.0,12.66,0.0,0.0,0.0,0.0,0.0,0.0,115.85545,644.5758
982,0.09,0.44,0.0,0.29,0.0,12.66,0.0,0.0,0.0,0.0,0.0,0.0,106.23953,648.35805
980,0.1,0.0,0.0,0.0,0.0,12.4,0.0,0.0,0.0,0.0,0.0,0.0,992.38047,616.54888
980,0.1,0.0,0.0,0.0,0.0,12.4,0.0,0.0,0.0,0.0,0.0,0.0,908.85838,619.73405
980,0.1,0.0,0.0,0.0,0.0,12.4,0.0,0.0,0.0,0.0,0.0,0.0,815.64842,622.5445
980,0.1,0.0,0.0,0.0,0.0,12.4,0.0,0.0,0.0,0.0,0.0,0.0,724.60973,625.91703
980,0.1,0.0,0.0,0.0,0.0,12.4,0.0,0.0,0.0,0.0,0.0,0.0,650.29579,629.47693
980,0.1,0.0,0.0,0.0,0.0,12.4,0.0,0.0,0.0,0.0,0.0,0.0,583.60328,632.6621
980,0.1,0.0,0.0,0.0,0.0,12.4,0.0,0.0,0.0,0.0,0.0,0.0,520.22046,636.03463
980,0.1,0.0,0.0,0.0,0.0,12.4,0.0,0.0,0.0,0.0,0.0,0.0,468.44946,639.78189
980,0.1,0.0,0.0,0.0,0.0,12.4,0.0,0.0,0.0,0.0,0.0,0.0,420.4066,642.96707
980,0.1,0.0,0.0,0.0,0.0,12.4,0.0,0.0,0.0,0.0,0.0,0.0,377.29088,646.3396
980,0.1,0.0,0.0,0.0,0.0,12.4,0.0,0.0,0.0,0.0,0.0,0.0,336.31482,649.8995
980,0.1,0.0,0.0,0.0,0.0,12.4,0.0,0.0,0.0,0.0,0.0,0.0,268.13528,657.01929
980,0.1,0.0,0.0,0.0,0.0,12.4,0.0,0.0,0.0,0.0,0.0,0.0,241.45115,661.32864
980,0.1,0.0,0.0,0.0,0.0,12.4,0.0,0.0,0.0,0.0,0.0,0.0,219.63938,664.32645
980,0.1,0.0,0.0,0.0,0.0,12.4,0.0,0.0,0.0,0.0,0.0,0.0,196.44838,667.51162
980,0.1,0.0,0.0,0.0,0.0,12.4,0.0,0.0,0.0,0.0,0.0,0.0,175.1129,671.25888
980,0.1,0.0,0.0,0.0,0.0,12.4,0.0,0.0,0.0,0.0,0.0,0.0,159.83343,675.00614
980,0.1,0.0,0.0,0.0,0.0,12.4,0.0,0.0,0.0,0.0,0.0,0.0,144.41473,679.69021
980,0.1,0.0,0.0,0.0,0.0,12.4,0.0,0.0,0.0,0.0,0.0,0.0,133.60881,685.12374
980,0.1,0.0,0.0,0.0,0.0,12.4,0.0,0.0,0.0,0.0,0.0,0.0,127.43114,691.86881
980,0.1,0.0,0.0,0.0,0.0,12.4,0.0,0.0,0.0,0.0,0.0,0.0,9922.35314,555.46854
980,0.1,0.0,0.0,0.0,0.0,12.4,0.0,0.0,0.0,0.0,0.0,0.0,8918.19691,559.40317
980,0.1,0.0,0.0,0.0,0.0,12.4,0.0,0.0,0.0,0.0,0.0,0.0,8071.02995,561.65152
980,0.1,0.0,0.0,0.0,0.0,12.4,0.0,0.0,0.0,0.0,0.0,0.0,7204.46627,564.46197
980,0.1,0.0,0.0,0.0,0.0,12.4,0.0,0.0,0.0,0.0,0.0,0.0,6497.68946,566.89769
980,0.1,0.0,0.0,0.0,0.0,12.4,0.0,0.0,0.0,0.0,0.0,0.0,5780.12251,569.70813
980,0.1,0.0,0.0,0.0,0.0,12.4,0.0,0.0,0.0,0.0,0.0,0.0,5177.31583,572.51858
980,0.1,0.0,0.0,0.0,0.0,12.4,0.0,0.0,0.0,0.0,0.0,0.0,4637.37562,575.70375
980,0.1,0.0,0.0,0.0,0.0,12.4,0.0,0.0,0.0,0.0,0.0,0.0,4040.93434,578.70156
980,0.1,0.0,0.0,0.0,0.0,12.4,0.0,0.0,0.0,0.0,0.0,0.0,3607.07063,581.69936
980,0.1,0.0,0.0,0.0,0.0,12.4,0.0,0.0,0.0,0.0,0.0,0.0,3230.89067,585.25926
980,0.1,0.0,0.0,0.0,0.0,12.4,0.0,0.0,0.0,0.0,0.0,0.0,2874.08993,587.88234
980,0.1,0.0,0.0,0.0,0.0,12.4,0.0,0.0,0.0,0.0,0.0,0.0,2556.69219,590.50543
980,0.1,0.0,0.0,0.0,0.0,12.4,0.0,0.0,0.0,0.0,0.0,0.0,2290.05578,594.25269
980,0.1,0.0,0.0,0.0,0.0,12.4,0.0,0.0,0.0,0.0,0.0,0.0,2037.15536,597.25049
980,0.1,0.0,0.0,0.0,0.0,12.4,0.0,0.0,0.0,0.0,0.0,0.0,1805.95732,599.68621
980,0.1,0.0,0.0,0.0,0.0,12.4,0.0,0.0,0.0,0.0,0.0,0.0,1595.49721,603.05875
980,0.1,0.0,0.0,0.0,0.0,12.4,0.0,0.0,0.0,0.0,0.0,0.0,1429.10344,606.99337
980,0.1,0.0,0.0,0.0,0.0,12.4,0.0,0.0,0.0,0.0,0.0,0.0,1280.06281,610.17854
980,0.1,0.0,0.0,0.0,0.0,12.4,0.0,0.0,0.0,0.0,0.0,0.0,1146.56557,612.61426
980,0.1,0.0,0.0,0.0,0.0,12.4,0.0,0.0,0.0,0.0,0.0,0.0,58432.507,514.99814
980,0.1,0.0,0.0,0.0,0.0,12.4,0.0,0.0,0.0,0.0,0.0,0.0,52051.1724,517.99594
980,0.1,0.0,0.0,0.0,0.0,12.4,0.0,0.0,0.0,0.0,0.0,0.0,46204.53168,520.43166
980,0.1,0.0,0.0,0.0,0.0,12.4,0.0,0.0,0.0,0.0,0.0,0.0,41448.0829,523.42947
980,0.1,0.0,0.0,0.0,0.0,12.4,0.0,0.0,0.0,0.0,0.0,0.0,36663.72317,526.23992
980,0.1,0.0,0.0,0.0,0.0,12.4,0.0,0.0,0.0,0.0,0.0,0.0,32659.72784,528.67563
980,0.1,0.0,0.0,0.0,0.0,12.4,0.0,0.0,0.0,0.0,0.0,0.0,28688.03483,531.86081
980,0.1,0.0,0.0,0.0,0.0,12.4,0.0,0.0,0.0,0.0,0.0,0.0,25555.05358,534.48389
980,0.1,0.0,0.0,0.0,0.0,12.4,0.0,0.0,0.0,0.0,0.0,0.0,22605.22911,537.66906
980,0.1,0.0,0.0,0.0,0.0,12.4,0.0,0.0,0.0,0.0,0.0,0.0,19579.85148,540.66687
980,0.1,0.0,0.0,0.0,0.0,12.4,0.0,0.0,0.0,0.0,0.0,0.0,17380.54738,543.28995
980,0.1,0.0,0.0,0.0,0.0,12.4,0.0,0.0,0.0,0.0,0.0,0.0,15536.79322,546.28776
980,0.1,0.0,0.0,0.0,0.0,12.4,0.0,0.0,0.0,0.0,0.0,0.0,13840.04116,548.34875
980,0.1,0.0,0.0,0.0,0.0,12.4,0.0,0.0,0.0,0.0,0.0,0.0,12502.62301,551.34656
980,0.1,0.0,0.0,0.0,0.0,12.4,0.0,0.0,0.0,0.0,0.0,0.0,11137.22856,553.78228
980,0.1,0.0,0.0,0.0,0.0,12.4,0.0,0.0,0.0,0.0,0.0,0.0,10310.84986,556.40536
1000,0.11,0.49,0.0,0.45,0.13,12.0,0.02,0.02,0.0,0.0,0.0,0.0,991.2606,607.82698
1000,0.11,0.49,0.0,0.45,0.13,12.0,0.02,0.02,0.0,0.0,0.0,0.0,917.0515,611.73117
1000,0.11,0.49,0.0,0.45,0.13,12.0,0.02,0.02,0.0,0.0,0.0,0.0,831.34971,615.63536
1000,0.11,0.49,0.0,0.45,0.13,12.0,0.02,0.02,0.0,0.0,0.0,0.0,753.65706,620.09729
1000,0.11,0.49,0.0,0.45,0.13,12.0,0.02,0.02,0.0,0.0,0.0,0.0,683.22507,624.93106
1000,0.11,0.49,0.0,0.45,0.13,12.0,0.02,0.02,0.0,0.0,0.0,0.0,627.81409,629.02116
1000,0.11,0.49,0.0,0.45,0.13,12.0,0.02,0.02,0.0,0.0,0.0,0.0,574.94858,633.11127
1000,0.11,0.49,0.0,0.45,0.13,12.0,0.02,0.02,0.0,0.0,0.0,0.0,522.98393,638.13095
1000,0.11,0.49,0.0,0.45,0.13,12.0,0.02,0.02,0.0,0.0,0.0,0.0,477.32808,643.33654
1000,0.11,0.49,0.0,0.45,0.13,12.0,0.02,0.02,0.0,0.0,0.0,0.0,441.5937,648.1703
1000,0.11,0.49,0.0,0.45,0.13,12.0,0.02,0.02,0.0,0.0,0.0,0.0,400.32516,653.37589
1000,0.11,0.49,0.0,0.45,0.13,12.0,0.02,0.02,0.0,0.0,0.0,0.0,371.61059,658.58148
1000,0.11,0.49,0.0,0.45,0.13,12.0,0.02,0.02,0.0,0.0,0.0,0.0,340.31887,664.15889
1000,0.11,0.49,0.0,0.45,0.13,12.0,0.02,0.02,0.0,0.0,0.0,0.0,9822.16389,521.93474
1000,0.11,0.49,0.0,0.45,0.13,12.0,0.02,0.02,0.0,0.0,0.0,0.0,8818.44345,525.46711
1000,0.11,0.49,0.0,0.45,0.13,12.0,0.02,0.02,0.0,0.0,0.0,0.0,7917.29254,529.3713
1000,0.11,0.49,0.0,0.45,0.13,12.0,0.02,0.02,0.0,0.0,0.0,0.0,7225.27978,532.71775
1000,0.11,0.49,0.0,0.45,0.13,12.0,0.02,0.02,0.0,0.0,0.0,0.0,6593.75255,536.0642
1000,0.11,0.49,0.0,0.45,0.13,12.0,0.02,0.02,0.0,0.0,0.0,0.0,5900.63511,540.34022
1000,0.11,0.49,0.0,0.45,0.13,12.0,0.02,0.02,0.0,0.0,0.0,0.0,5263.15584,544.43033
1000,0.11,0.49,0.0,0.45,0.13,12.0,0.02,0.02,0.0,0.0,0.0,0.0,4709.90713,548.14861
1000,0.11,0.49,0.0,0.45,0.13,12.0,0.02,0.02,0.0,0.0,0.0,0.0,4256.32115,551.86689
1000,0.11,0.49,0.0,0.45,0.13,12.0,0.02,0.02,0.0,0.0,0.0,0.0,3808.90818,555.39925
1000,0.11,0.49,0.0,0.45,0.13,12.0,0.02,0.02,0.0,0.0,0.0,0.0,3430.86718,559.30344
1000,0.11,0.49,0.0,0.45,0.13,12.0,0.02,0.02,0.0,0.0,0.0,0.0,3090.34743,563.02172
1000,0.11,0.49,0.0,0.45,0.13,12.0,0.02,0.02,0.0,0.0,0.0,0.0,2792.73259,567.29774
1000,0.11,0.49,0.0,0.45,0.13,12.0,0.02,0.02,0.0,0.0,0.0,0.0,2499.16809,571.38785
1000,0.11,0.49,0.0,0.45,0.13,12.0,0.02,0.02,0.0,0.0,0.0,0.0,2280.72773,575.29204
1000,0.11,0.49,0.0,0.45,0.13,12.0,0.02,0.02,0.0,0.0,0.0,0.0,2034.3277,579.01032
1000,0.11,0.49,0.0,0.45,0.13,12.0,0.02,0.02,0.0,0.0,0.0,0.0,1814.54768,583.28634
1000,0.11,0.49,0.0,0.45,0.13,12.0,0.02,0.02,0.0,0.0,0.0,0.0,1645.16353,587.00462
1000,0.11,0.49,0.0,0.45,0.13,12.0,0.02,0.02,0.0,0.0,0.0,0.0,1496.47135,591.28064
1000,0.11,0.49,0.0,0.45,0.13,12.0,0.02,0.02,0.0,0.0,0.0,0.0,1365.67193,595.18483
1000,0.11,0.49,0.0,0.45,0.13,12.0,0.02,0.02,0.0,0.0,0.0,0.0,1222.11619,599.83268
1000,0.11,0.49,0.0,0.45,0.13,12.0,0.02,0.02,0.0,0.0,0.0,0.0,1111.65962,603.92278
1000,0.11,0.49,0.0,0.45,0.13,12.0,0.02,0.02,0.0,0.0,0.0,0.0,1027.83732,606.89741
1000,0.11,0.49,0.0,0.45,0.13,12.0,0.02,0.02,0.0,0.0,0.0,0.0,92086.90676,448.31283
1000,0.11,0.49,0.0,0.45,0.13,12.0,0.02,0.02,0.0,0.0,0.0,0.0,83045.70134,451.65928
1000,0.11,0.49,0.0,0.45,0.13,12.0,0.02,0.02,0.0,0.0,0.0,0.0,73613.30353,455.37756
1000,0.11,0.49,0.0,0.45,0.13,12.0,0.02,0.02,0.0,0.0,0.0,0.0,65027.85586,458.90992
1000,0.11,0.49,0.0,0.45,0.13,12.0,0.02,0.02,0.0,0.0,0.0,0.0,58240.70962,463.37186
1000,0.11,0.49,0.0,0.45,0.13,12.0,0.02,0.02,0.0,0.0,0.0,0.0,52341.9509,467.27605
1000,0.11,0.49,0.0,0.45,0.13,12.0,0.02,0.02,0.0,0.0,0.0,0.0,47365.83547,470.25067
1000,0.11,0.49,0.0,0.45,0.13,12.0,0.02,0.02,0.0,0.0,0.0,0.0,42130.86512,473.96895
1000,0.11,0.49,0.0,0.45,0.13,12.0,0.02,0.02,0.0,0.0,0.0,0.0,37863.75008,477.3154
1000,0.11,0.49,0.0,0.45,0.13,12.0,0.02,0.02,0.0,0.0,0.0,0.0,34146.24067,480.66185
1000,0.11,0.49,0.0,0.45,0.13,12.0,0.02,0.02,0.0,0.0,0.0,0.0,30477.13201,484.0083
1000,0.11,0.49,0.0,0.45,0.13,12.0,0.02,0.02,0.0,0.0,0.0,0.0,24616.1762,492.0026
1000,0.11,0.49,0.0,0.45,0.13,12.0,0.02,0.02,0.0,0.0,0.0,0.0,21895.54536,495.34905
1000,0.11,0.49,0.0,0.45,0.13,12.0,0.02,0.02,0.0,0.0,0.0,0.0,19610.24368,499.62507
1000,0.11,0.49,0.0,0.45,0.13,12.0,0.02,0.02,0.0,0.0,0.0,0.0,17745.9105,502.97152
1000,0.11,0.49,0.0,0.45,0.13,12.0,0.02,0.02,0.0,0.0,0.0,0.0,16058.81826,506.31797
1000,0.11,0.49,0.0,0.45,0.13,12.0,0.02,0.02,0.0,0.0,0.0,0.0,14234.84471,509.47851
1000,0.11,0.49,0.0,0.45,0.13,12.0,0.02,0.02,0.0,0.0,0.0,0.0,12793.10551,513.01088
1000,0.11,0.49,0.0,0.45,0.13,12.0,0.02,0.02,0.0,0.0,0.0,0.0,11457.85192,516.72915
1000,0.11,0.49,0.0,0.45,0.13,12.0,0.02,0.02,0.0,0.0,0.0,0.0,10226.67382,520.26152
980,0.11,0.62,0.0,0.31,0.15,13.24,0.02,0.0,0.0,0.0,0.0,0.0,97.70201,645.02428
980,0.11,0.62,0.0,0.31,0.15,13.24,0.02,0.0,0.0,0.0,0.0,0.0,88.80902,648.84402
980,0.11,0.62,0.0,0.31,0.15,13.24,0.02,0.0,0.0,0.0,0.0,0.0,80.72549,651.93618
980,0.11,0.62,0.0,0.31,0.15,13.24,0.02,0.0,0.0,0.0,0.0,0.0,73.37773,655.75591
980,0.11,0.62,0.0,0.31,0.15,13.24,0.02,0.0,0.0,0.0,0.0,0.0,66.26124,659.93943
980,0.11,0.62,0.0,0.31,0.15,13.24,0.02,0.0,0.0,0.0,0.0,0.0,60.03216,664.12295
980,0.11,0.62,0.0,0.31,0.15,13.24,0.02,0.0,0.0,0.0,0.0,0.0,54.56794,667.94268
980,0.11,0.62,0.0,0.31,0.15,13.24,0.02,0.0,0.0,0.0,0.0,0.0,49.76458,672.30809
980,0.11,0.62,0.0,0.31,0.15,13.24,0.02,0.0,0.0,0.0,0.0,0.0,45.38404,677.21918
980,0.11,0.62,0.0,0.31,0.15,13.24,0.02,0.0,0.0,0.0,0.0,0.0,41.25311,681.58458
980,0.11,0.62,0.0,0.31,0.15,13.24,0.02,0.0,0.0,0.0,0.0,0.0,37.99505,686.49567
980,0.11,0.62,0.0,0.31,0.15,13.24,0.02,0.0,0.0,0.0,0.0,0.0,34.87934,691.22486
980,0.11,0.62,0.0,0.31,0.15,13.24,0.02,0.0,0.0,0.0,0.0,0.0,32.65762,696.68162
980,0.11,0.62,0.0,0.31,0.15,13.24,0.02,0.0,0.0,0.0,0.0,0.0,31.28997,702.13839
980,0.11,0.62,0.0,0.31,0.15,13.24,0.02,0.0,0.0,0.0,0.0,0.0,969.48753,575.72341
980,0.11,0.62,0.0,0.31,0.15,13.24,0.02,0.0,0.0,0.0,0.0,0.0,875.7604,578.63369
980,0.11,0.62,0.0,0.31,0.15,13.24,0.02,0.0,0.0,0.0,0.0,0.0,788.58494,581.18017
980,0.11,0.62,0.0,0.31,0.15,13.24,0.02,0.0,0.0,0.0,0.0,0.0,719.16951,583.90856
980,0.11,0.62,0.0,0.31,0.15,13.24,0.02,0.0,0.0,0.0,0.0,0.0,660.04548,586.45504
980,0.11,0.62,0.0,0.31,0.15,13.24,0.02,0.0,0.0,0.0,0.0,0.0,596.23428,589.00153
980,0.11,0.62,0.0,0.31,0.15,13.24,0.02,0.0,0.0,0.0,0.0,0.0,471.30718,595.00397
980,0.11,0.62,0.0,0.31,0.15,13.24,0.02,0.0,0.0,0.0,0.0,0.0,420.36593,598.64181
980,0.11,0.62,0.0,0.31,0.15,13.24,0.02,0.0,0.0,0.0,0.0,0.0,378.52162,601.91587
980,0.11,0.62,0.0,0.31,0.15,13.24,0.02,0.0,0.0,0.0,0.0,0.0,341.92729,605.18992
980,0.11,0.62,0.0,0.31,0.15,13.24,0.02,0.0,0.0,0.0,0.0,0.0,302.0769,608.28209
980,0.11,0.62,0.0,0.31,0.15,13.24,0.02,0.0,0.0,0.0,0.0,0.0,270.28434,612.10182
980,0.11,0.62,0.0,0.31,0.15,13.24,0.02,0.0,0.0,0.0,0.0,0.0,244.15406,615.37588
980,0.11,0.62,0.0,0.31,0.15,13.24,0.02,0.0,0.0,0.0,0.0,0.0,218.45768,618.83183
980,0.11,0.62,0.0,0.31,0.15,13.24,0.02,0.0,0.0,0.0,0.0,0.0,194.22757,621.56021
980,0.11,0.62,0.0,0.31,0.15,13.24,0.02,0.0,0.0,0.0,0.0,0.0,177.13063,624.83427
980,0.11,0.62,0.0,0.31,0.15,13.24,0.02,0.0,0.0,0.0,0.0,0.0,160.00618,627.92643
980,0.11,0.62,0.0,0.31,0.15,13.24,0.02,0.0,0.0,0.0,0.0,0.0,142.25918,631.74616
980,0.11,0.62,0.0,0.31,0.15,13.24,0.02,0.0,0.0,0.0,0.0,0.0,129.32521,634.83833
980,0.11,0.62,0.0,0.31,0.15,13.24,0.02,0.0,0.0,0.0,0.0,0.0,116.82244,637.93049
980,0.11,0.62,0.0,0.31,0.15,13.24,0.02,0.0,0.0,0.0,0.0,0.0,105.86423,641.56833
980,0.11,0.62,0.0,0.31,0.15,13.24,0.02,0.0,0.0,0.0,0.0,0.0,2925.95831,548.43961
980,0.11,0.62,0.0,0.31,0.15,13.24,0.02,0.0,0.0,0.0,0.0,0.0,2624.85303,551.89556
980,0.11,0.62,0.0,0.31,0.15,13.24,0.02,0.0,0.0,0.0,0.0,0.0,2323.94103,554.62394
980,0.11,0.62,0.0,0.31,0.15,13.24,0.02,0.0,0.0,0.0,0.0,0.0,2077.93891,557.17042
980,0.11,0.62,0.0,0.31,0.15,13.24,0.02,0.0,0.0,0.0,0.0,0.0,1864.10183,559.53502
980,0.11,0.62,0.0,0.31,0.15,13.24,0.02,0.0,0.0,0.0,0.0,0.0,1672.27036,561.71773
980,0.11,0.62,0.0,0.31,0.15,13.24,0.02,0.0,0.0,0.0,0.0,0.0,1510.08614,564.628
980,0.11,0.62,0.0,0.31,0.15,13.24,0.02,0.0,0.0,0.0,0.0,0.0,1363.63127,567.53827
980,0.11,0.62,0.0,0.31,0.15,13.24,0.02,0.0,0.0,0.0,0.0,0.0,1227.33465,569.72098
980,0.11,0.62,0.0,0.31,0.15,13.24,0.02,0.0,0.0,0.0,0.0,0.0,1119.29814,572.44936
980,0.11,0.62,0.0,0.31,0.15,13.24,0.02,0.0,0.0,0.0,0.0,0.0,1027.5121,575.35963
980,0.11,0.44,0.0,0.37,0.16,12.18,0.02,0.0,0.0,0.0,0.0,0.0,984.04044,621.70279
980,0.11,0.44,0.0,0.37,0.16,12.18,0.02,0.0,0.0,0.0,0.0,0.0,889.50085,625.21981
980,0.11,0.44,0.0,0.37,0.16,12.18,0.02,0.0,0.0,0.0,0.0,0.0,806.66802,628.73683
980,0.11,0.44,0.0,0.37,0.16,12.18,0.02,0.0,0.0,0.0,0.0,0.0,661.26682,636.6964
980,0.11,0.44,0.0,0.37,0.16,12.18,0.02,0.0,0.0,0.0,0.0,0.0,593.8545,640.95385
980,0.11,0.44,0.0,0.37,0.16,12.18,0.02,0.0,0.0,0.0,0.0,0.0,542.07406,645.21129
980,0.11,0.44,0.0,0.37,0.16,12.18,0.02,0.0,0.0,0.0,0.0,0.0,498.04353,649.28363
980,0.11,0.44,0.0,0.37,0.16,12.18,0.02,0.0,0.0,0.0,0.0,0.0,459.08281,653.54107
980,0.11,0.44,0.0,0.37,0.16,12.18,0.02,0.0,0.0,0.0,0.0,0.0,425.9365,657.79852
980,0.11,0.44,0.0,0.37,0.16,12.18,0.02,0.0,0.0,0.0,0.0,0.0,393.89787,662.05596
980,0.11,0.44,0.0,0.37,0.16,12.18,0.02,0.0,0.0,0.0,0.0,0.0,359.55241,667.23894
980,0.11,0.44,0.0,0.37,0.16,12.18,0.02,0.0,0.0,0.0,0.0,0.0,330.34739,672.60702
980,0.11,0.44,0.0,0.37,0.16,12.18,0.02,0.0,0.0,0.0,0.0,0.0,302.52726,679.45595
980,0.11,0.44,0.0,0.37,0.16,12.18,0.02,0.0,0.0,0.0,0.0,0.0,288.09701,685.93467
980,0.11,0.44,0.0,0.37,0.16,12.18,0.02,0.0,0.0,0.0,0.0,0.0,278.86129,692.22829
980,0.11,0.44,0.0,0.37,0.16,12.18,0.02,0.0,0.0,0.0,0.0,0.0,9857.35339,556.54539
980,0.11,0.44,0.0,0.37,0.16,12.18,0.02,0.0,0.0,0.0,0.0,0.0,8878.24416,560.0624
980,0.11,0.44,0.0,0.37,0.16,12.18,0.02,0.0,0.0,0.0,0.0,0.0,7862.59489,562.65389
980,0.11,0.44,0.0,0.37,0.16,12.18,0.02,0.0,0.0,0.0,0.0,0.0,6986.67117,565.8007
980,0.11,0.44,0.0,0.37,0.16,12.18,0.02,0.0,0.0,0.0,0.0,0.0,6208.32877,568.7624
980,0.11,0.44,0.0,0.37,0.16,12.18,0.02,0.0,0.0,0.0,0.0,0.0,5591.66913,571.35389
980,0.11,0.44,0.0,0.37,0.16,12.18,0.02,0.0,0.0,0.0,0.0,0.0,4935.3129,573.76027
980,0.11,0.44,0.0,0.37,0.16,12.18,0.02,0.0,0.0,0.0,0.0,0.0,4460.12508,577.09218
980,0.11,0.44,0.0,0.37,0.16,12.18,0.02,0.0,0.0,0.0,0.0,0.0,4017.11067,580.05388
980,0.11,0.44,0.0,0.37,0.16,12.18,0.02,0.0,0.0,0.0,0.0,0.0,3593.76254,583.3858
980,0.11,0.44,0.0,0.37,0.16,12.18,0.02,0.0,0.0,0.0,0.0,0.0,3150.58664,587.27303
980,0.11,0.44,0.0,0.37,0.16,12.18,0.02,0.0,0.0,0.0,0.0,0.0,2799.59901,589.86452
980,0.11,0.44,0.0,0.37,0.16,12.18,0.02,0.0,0.0,0.0,0.0,0.0,2547.17835,592.82622
980,0.11,0.44,0.0,0.37,0.16,12.18,0.02,0.0,0.0,0.0,0.0,0.0,2263.41275,595.2326
980,0.11,0.44,0.0,0.37,0.16,12.18,0.02,0.0,0.0,0.0,0.0,0.0,2038.59294,598.3794
980,0.11,0.44,0.0,0.37,0.16,12.18,0.02,0.0,0.0,0.0,0.0,0.0,1805.38293,602.08153
980,0.11,0.44,0.0,0.37,0.16,12.18,0.02,0.0,0.0,0.0,0.0,0.0,1598.85157,605.96876
980,0.11,0.44,0.0,0.37,0.16,12.18,0.02,0.0,0.0,0.0,0.0,0.0,1266.72559,612.63259
980,0.11,0.44,0.0,0.37,0.16,12.18,0.02,0.0,0.0,0.0,0.0,0.0,1125.60742,616.33471
980,0.11,0.44,0.0,0.37,0.16,12.18,0.02,0.0,0.0,0.0,0.0,0.0,1031.05456,620.22194
980,0.11,0.44,0.0,0.37,0.16,12.18,0.02,0.0,0.0,0.0,0.0,0.0,97157.36683,500.45818
980,0.11,0.44,0.0,0.37,0.16,12.18,0.02,0.0,0.0,0.0,0.0,0.0,87340.65304,503.04967
980,0.11,0.44,0.0,0.37,0.16,12.18,0.02,0.0,0.0,0.0,0.0,0.0,77444.07405,506.38158
980,0.11,0.44,0.0,0.37,0.16,12.18,0.02,0.0,0.0,0.0,0.0,0.0,67964.67456,509.7135
980,0.11,0.44,0.0,0.37,0.16,12.18,0.02,0.0,0.0,0.0,0.0,0.0,60263.58981,512.6752
980,0.11,0.44,0.0,0.37,0.16,12.18,0.02,0.0,0.0,0.0,0.0,0.0,53988.77353,515.6369
980,0.11,0.44,0.0,0.37,0.16,12.18,0.02,0.0,0.0,0.0,0.0,0.0,47707.09618,518.22839
980,0.11,0.44,0.0,0.37,0.16,12.18,0.02,0.0,0.0,0.0,0.0,0.0,42739.69771,521.5603
980,0.11,0.44,0.0,0.37,0.16,12.18,0.02,0.0,0.0,0.0,0.0,0.0,37379.56653,524.89221
980,0.11,0.44,0.0,0.37,0.16,12.18,0.02,0.0,0.0,0.0,0.0,0.0,33258.16266,527.4837
980,0.11,0.44,0.0,0.37,0.16,12.18,0.02,0.0,0.0,0.0,0.0,0.0,29795.22822,530.07519
980,0.11,0.44,0.0,0.37,0.16,12.18,0.02,0.0,0.0,0.0,0.0,0.0,27248.87601,532.85178
980,0.11,0.44,0.0,0.37,0.16,12.18,0.02,0.0,0.0,0.0,0.0,0.0,24495.66824,535.07306
980,0.11,0.44,0.0,0.37,0.16,12.18,0.02,0.0,0.0,0.0,0.0,0.0,21423.58299,538.03476
980,0.11,0.44,0.0,0.37,0.16,12.18,0.02,0.0,0.0,0.0,0.0,0.0,18736.77841,541.55178
980,0.11,0.44,0.0,0.37,0.16,12.18,0.02,0.0,0.0,0.0,0.0,0.0,16556.72525,544.88369
980,0.11,0.44,0.0,0.37,0.16,12.18,0.02,0.0,0.0,0.0,0.0,0.0,14530.12974,547.29007
980,0.11,0.44,0.0,0.37,0.16,12.18,0.02,0.0,0.0,0.0,0.0,0.0,12751.59592,549.88156
980,0.11,0.44,0.0,0.37,0.16,12.18,0.02,0.0,0.0,0.0,0.0,0.0,11229.27785,553.02837
980,0.11,0.44,0.0,0.37,0.16,12.18,0.02,0.0,0.0,0.0,0.0,0.0,10234.37836,555.43475
980,0.12,0.0,0.0,0.0,0.0,12.3,0.0,0.0,0.0,0.0,0.0,0.0,9711.22124,599.62612
980,0.12,0.0,0.0,0.0,0.0,12.3,0.0,0.0,0.0,0.0,0.0,0.0,8713.52179,603.08999
980,0.12,0.0,0.0,0.0,0.0,12.3,0.0,0.0,0.0,0.0,0.0,0.0,7898.18599,606.16899
980,0.12,0.0,0.0,0.0,0.0,12.3,0.0,0.0,0.0,0.0,0.0,0.0,7110.80033,609.82529
980,0.12,0.0,0.0,0.0,0.0,12.3,0.0,0.0,0.0,0.0,0.0,0.0,6315.74512,613.4816
980,0.12,0.0,0.0,0.0,0.0,12.3,0.0,0.0,0.0,0.0,0.0,0.0,5724.77247,616.75303
980,0.12,0.0,0.0,0.0,0.0,12.3,0.0,0.0,0.0,0.0,0.0,0.0,4470.50609,624.45052
980,0.12,0.0,0.0,0.0,0.0,12.3,0.0,0.0,0.0,0.0,0.0,0.0,4011.22076,628.10683
980,0.12,0.0,0.0,0.0,0.0,12.3,0.0,0.0,0.0,0.0,0.0,0.0,3574.81795,631.76314
980,0.12,0.0,0.0,0.0,0.0,12.3,0.0,0.0,0.0,0.0,0.0,0.0,3229.35888,634.84213
980,0.12,0.0,0.0,0.0,0.0,12.3,0.0,0.0,0.0,0.0,0.0,0.0,2868.2858,638.69088
980,0.12,0.0,0.0,0.0,0.0,12.3,0.0,0.0,0.0,0.0,0.0,0.0,2573.60739,642.53962
980,0.12,0.0,0.0,0.0,0.0,12.3,0.0,0.0,0.0,0.0,0.0,0.0,2317.03942,646.38837
980,0.12,0.0,0.0,0.0,0.0,12.3,0.0,0.0,0.0,0.0,0.0,0.0,2044.07594,650.62198
980,0.12,0.0,0.0,0.0,0.0,12.3,0.0,0.0,0.0,0.0,0.0,0.0,1834.07419,655.04804
980,0.12,0.0,0.0,0.0,0.0,12.3,0.0,0.0,0.0,0.0,0.0,0.0,1640.08184,658.70435
980,0.12,0.0,0.0,0.0,0.0,12.3,0.0,0.0,0.0,0.0,0.0,0.0,1471.58513,662.55309
980,0.12,0.0,0.0,0.0,0.0,12.3,0.0,0.0,0.0,0.0,0.0,0.0,1338.41342,666.78671
980,0.12,0.0,0.0,0.0,0.0,12.3,0.0,0.0,0.0,0.0,0.0,0.0,1192.80004,671.02033
980,0.12,0.0,0.0,0.0,0.0,12.3,0.0,0.0,0.0,0.0,0.0,0.0,1077.53163,675.83126
980,0.12,0.0,0.0,0.0,0.0,12.3,0.0,0.0,0.0,0.0,0.0,0.0,990.03074,679.68
980,0.12,0.0,0.0,0.0,0.0,12.3,0.0,0.0,0.0,0.0,0.0,0.0,912.72214,684.68337
980,0.12,0.0,0.0,0.0,0.0,12.3,0.0,0.0,0.0,0.0,0.0,0.0,855.82459,691.0338
980,0.12,0.0,0.0,0.0,0.0,12.3,0.0,0.0,0.0,0.0,0.0,0.0,841.45034,697.96154
980,0.12,0.0,0.0,0.0,0.0,12.3,0.0,0.0,0.0,0.0,0.0,0.0,16785.98252,582.49921
980,0.12,0.0,0.0,0.0,0.0,12.3,0.0,0.0,0.0,0.0,0.0,0.0,15050.11071,585.77064
980,0.12,0.0,0.0,0.0,0.0,12.3,0.0,0.0,0.0,0.0,0.0,0.0,13592.30446,589.23451
980,0.12,0.0,0.0,0.0,0.0,12.3,0.0,0.0,0.0,0.0,0.0,0.0,12320.4545,592.31351
980,0.12,0.0,0.0,0.0,0.0,12.3,0.0,0.0,0.0,0.0,0.0,0.0,11167.61322,595.96981
980,0.12,0.0,0.0,0.0,0.0,12.3,0.0,0.0,0.0,0.0,0.0,0.0,10271.05234,598.85637
980,0.13,0.33,0.0,0.52,0.12,12.5,0.0,0.0,0.0,0.0,0.0,0.0,990.22547,629.49282
980,0.13,0.33,0.0,0.52,0.12,12.5,0.0,0.0,0.0,0.0,0.0,0.0,889.64474,633.1147
980,0.13,0.33,0.0,0.52,0.12,12.5,0.0,0.0,0.0,0.0,0.0,0.0,790.4729,636.94964
980,0.13,0.33,0.0,0.52,0.12,12.5,0.0,0.0,0.0,0.0,0.0,0.0,702.3561,640.78457
980,0.13,0.33,0.0,0.52,0.12,12.5,0.0,0.0,0.0,0.0,0.0,0.0,631.01529,645.04561
980,0.13,0.33,0.0,0.52,0.12,12.5,0.0,0.0,0.0,0.0,0.0,0.0,505.58809,653.99379
980,0.13,0.33,0.0,0.52,0.12,12.5,0.0,0.0,0.0,0.0,0.0,0.0,447.57225,658.46789
980,0.13,0.33,0.0,0.52,0.12,12.5,0.0,0.0,0.0,0.0,0.0,0.0,403.59867,662.72893
980,0.13,0.33,0.0,0.52,0.12,12.5,0.0,0.0,0.0,0.0,0.0,0.0,363.94546,666.98997
980,0.13,0.33,0.0,0.52,0.12,12.5,0.0,0.0,0.0,0.0,0.0,0.0,328.18814,671.25101
980,0.13,0.33,0.0,0.52,0.12,12.5,0.0,0.0,0.0,0.0,0.0,0.0,302.5755,676.36425
980,0.13,0.33,0.0,0.52,0.12,12.5,0.0,0.0,0.0,0.0,0.0,0.0,274.87069,681.0514
980,0.13,0.33,0.0,0.52,0.12,12.5,0.0,0.0,0.0,0.0,0.0,0.0,248.78206,687.01685
980,0.13,0.33,0.0,0.52,0.12,12.5,0.0,0.0,0.0,0.0,0.0,0.0,227.67841,692.98231
980,0.13,0.33,0.0,0.52,0.12,12.5,0.0,0.0,0.0,0.0,0.0,0.0,209.13594,699.58692
980,0.13,0.33,0.0,0.52,0.12,12.5,0.0,0.0,0.0,0.0,0.0,0.0,194.24402,706.83069
980,0.13,0.33,0.0,0.52,0.12,12.5,0.0,0.0,0.0,0.0,0.0,0.0,183.09768,714.28751
980,0.13,0.33,0.0,0.52,0.12,12.5,0.0,0.0,0.0,0.0,0.0,0.0,9764.82026,568.55995
980,0.13,0.33,0.0,0.52,0.12,12.5,0.0,0.0,0.0,0.0,0.0,0.0,8593.49288,572.18183
980,0.13,0.33,0.0,0.52,0.12,12.5,0.0,0.0,0.0,0.0,0.0,0.0,7619.72984,575.16456
980,0.13,0.33,0.0,0.52,0.12,12.5,0.0,0.0,0.0,0.0,0.0,0.0,6705.71423,578.14728
980,0.13,0.33,0.0,0.52,0.12,12.5,0.0,0.0,0.0,0.0,0.0,0.0,5945.86293,581.13001
980,0.13,0.33,0.0,0.52,0.12,12.5,0.0,0.0,0.0,0.0,0.0,0.0,5173.96856,584.32579
980,0.13,0.33,0.0,0.52,0.12,12.5,0.0,0.0,0.0,0.0,0.0,0.0,4536.25083,587.30852
980,0.13,0.33,0.0,0.52,0.12,12.5,0.0,0.0,0.0,0.0,0.0,0.0,3977.13503,590.5043
980,0.13,0.33,0.0,0.52,0.12,12.5,0.0,0.0,0.0,0.0,0.0,0.0,3486.93308,593.70008
980,0.13,0.33,0.0,0.52,0.12,12.5,0.0,0.0,0.0,0.0,0.0,0.0,2977.77269,597.96112
980,0.13,0.33,0.0,0.52,0.12,12.5,0.0,0.0,0.0,0.0,0.0,0.0,2571.79324,602.43521
980,0.13,0.33,0.0,0.52,0.12,12.5,0.0,0.0,0.0,0.0,0.0,0.0,2229.52707,605.84404
980,0.13,0.33,0.0,0.52,0.12,12.5,0.0,0.0,0.0,0.0,0.0,0.0,1925.56089,609.46593
980,0.13,0.33,0.0,0.52,0.12,12.5,0.0,0.0,0.0,0.0,0.0,0.0,1707.36789,613.08781
980,0.13,0.33,0.0,0.52,0.12,12.5,0.0,0.0,0.0,0.0,0.0,0.0,1491.3109,616.7097
980,0.13,0.33,0.0,0.52,0.12,12.5,0.0,0.0,0.0,0.0,0.0,0.0,1322.3245,620.11853
980,0.13,0.33,0.0,0.52,0.12,12.5,0.0,0.0,0.0,0.0,0.0,0.0,1163.70664,624.16652
980,0.13,0.33,0.0,0.52,0.12,12.5,0.0,0.0,0.0,0.0,0.0,0.0,97117.99337,527.44091
980,0.13,0.33,0.0,0.52,0.12,12.5,0.0,0.0,0.0,0.0,0.0,0.0,85737.39313,529.57143
980,0.13,0.33,0.0,0.52,0.12,12.5,0.0,0.0,0.0,0.0,0.0,0.0,74520.31299,531.4889
980,0.13,0.33,0.0,0.52,0.12,12.5,0.0,0.0,0.0,0.0,0.0,0.0,63521.58749,533.83247
980,0.13,0.33,0.0,0.52,0.12,12.5,0.0,0.0,0.0,0.0,0.0,0.0,53101.92846,536.38909
980,0.13,0.33,0.0,0.52,0.12,12.5,0.0,0.0,0.0,0.0,0.0,0.0,45264.42066,539.79793
980,0.13,0.33,0.0,0.52,0.12,12.5,0.0,0.0,0.0,0.0,0.0,0.0,39650.11498,542.99371
980,0.13,0.33,0.0,0.52,0.12,12.5,0.0,0.0,0.0,0.0,0.0,0.0,35277.52548,544.91117
980,0.13,0.33,0.0,0.52,0.12,12.5,0.0,0.0,0.0,0.0,0.0,0.0,29953.89082,547.4678
980,0.13,0.33,0.0,0.52,0.12,12.5,0.0,0.0,0.0,0.0,0.0,0.0,26238.60414,550.87663
980,0.13,0.33,0.0,0.52,0.12,12.5,0.0,0.0,0.0,0.0,0.0,0.0,22453.23619,553.2202
980,0.13,0.33,0.0,0.52,0.12,12.5,0.0,0.0,0.0,0.0,0.0,0.0,19288.95531,555.35072
980,0.13,0.33,0.0,0.52,0.12,12.5,0.0,0.0,0.0,0.0,0.0,0.0,16962.41703,557.90735
980,0.13,0.33,0.0,0.52,0.12,12.5,0.0,0.0,0.0,0.0,0.0,0.0,14974.7062,560.89007
980,0.13,0.33,0.0,0.52,0.12,12.5,0.0,0.0,0.0,0.0,0.0,0.0,13219.92174,563.65975
980,0.13,0.33,0.0,0.52,0.12,12.5,0.0,0.0,0.0,0.0,0.0,0.0,11445.68358,565.79027
980,0.13,0.33,0.0,0.52,0.12,12.5,0.0,0.0,0.0,0.0,0.0,0.0,10424.24634,567.92079
1100,0.13,0.33,0.0,0.52,0.12,12.5,0.0,0.0,0.0,0.0,0.0,0.0,968.3368,630.11745
1100,0.13,0.33,0.0,0.52,0.12,12.5,0.0,0.0,0.0,0.0,0.0,0.0,868.76687,634.12461
1100,0.13,0.33,0.0,0.52,0.12,12.5,0.0,0.0,0.0,0.0,0.0,0.0,779.43529,638.33213
1100,0.13,0.33,0.0,0.52,0.12,12.5,0.0,0.0,0.0,0.0,0.0,0.0,689.567,642.53966
1100,0.13,0.33,0.0,0.52,0.12,12.5,0.0,0.0,0.0,0.0,0.0,0.0,620.83099,647.34825
1100,0.13,0.33,0.0,0.52,0.12,12.5,0.0,0.0,0.0,0.0,0.0,0.0,555.04743,652.15685
1100,0.13,0.33,0.0,0.52,0.12,12.5,0.0,0.0,0.0,0.0,0.0,0.0,497.97428,656.36438
1100,0.13,0.33,0.0,0.52,0.12,12.5,0.0,0.0,0.0,0.0,0.0,0.0,456.25154,660.97261
1100,0.13,0.33,0.0,0.52,0.12,12.5,0.0,0.0,0.0,0.0,0.0,0.0,418.02454,665.78121
1100,0.13,0.33,0.0,0.52,0.12,12.5,0.0,0.0,0.0,0.0,0.0,0.0,383.00038,670.58981
1100,0.13,0.33,0.0,0.52,0.12,12.5,0.0,0.0,0.0,0.0,0.0,0.0,350.91072,675.79912
1100,0.13,0.33,0.0,0.52,0.12,12.5,0.0,0.0,0.0,0.0,0.0,0.0,326.0427,681.2088
1100,0.13,0.33,0.0,0.52,0.12,12.5,0.0,0.0,0.0,0.0,0.0,0.0,299.77265,686.81883
1100,0.13,0.33,0.0,0.52,0.12,12.5,0.0,0.0,0.0,0.0,0.0,0.0,286.43803,693.43065
1100,0.13,0.33,0.0,0.52,0.12,12.5,0.0,0.0,0.0,0.0,0.0,0.0,9744.35643,565.60209
1100,0.13,0.33,0.0,0.52,0.12,12.5,0.0,0.0,0.0,0.0,0.0,0.0,8626.87659,569.00818
1100,0.13,0.33,0.0,0.52,0.12,12.5,0.0,0.0,0.0,0.0,0.0,0.0,7609.41013,572.21391
1100,0.13,0.33,0.0,0.52,0.12,12.5,0.0,0.0,0.0,0.0,0.0,0.0,6736.76529,575.01893
1100,0.13,0.33,0.0,0.52,0.12,12.5,0.0,0.0,0.0,0.0,0.0,0.0,6030.60514,578.22466
1100,0.13,0.33,0.0,0.52,0.12,12.5,0.0,0.0,0.0,0.0,0.0,0.0,4606.17697,584.83648
1100,0.13,0.33,0.0,0.52,0.12,12.5,0.0,0.0,0.0,0.0,0.0,0.0,4077.942,588.44293
1100,0.13,0.33,0.0,0.52,0.12,12.5,0.0,0.0,0.0,0.0,0.0,0.0,3596.98354,591.24795
1100,0.13,0.33,0.0,0.52,0.12,12.5,0.0,0.0,0.0,0.0,0.0,0.0,3196.25848,594.65404
1100,0.13,0.33,0.0,0.52,0.12,12.5,0.0,0.0,0.0,0.0,0.0,0.0,2850.67923,598.6612
1100,0.13,0.33,0.0,0.52,0.12,12.5,0.0,0.0,0.0,0.0,0.0,0.0,2432.30819,602.46801
1100,0.13,0.33,0.0,0.52,0.12,12.5,0.0,0.0,0.0,0.0,0.0,0.0,2129.65853,605.67374
1100,0.13,0.33,0.0,0.52,0.12,12.5,0.0,0.0,0.0,0.0,0.0,0.0,1871.56262,609.6809
1100,0.13,0.33,0.0,0.52,0.12,12.5,0.0,0.0,0.0,0.0,0.0,0.0,1632.64859,613.08699
1100,0.13,0.33,0.0,0.52,0.12,12.5,0.0,0.0,0.0,0.0,0.0,0.0,1434.78592,617.89559
1100,0.13,0.33,0.0,0.52,0.12,12.5,0.0,0.0,0.0,0.0,0.0,0.0,1270.24511,621.50204
1100,0.13,0.33,0.0,0.52,0.12,12.5,0.0,0.0,0.0,0.0,0.0,0.0,1116.30256,625.10849
1100,0.13,0.33,0.0,0.52,0.12,12.5,0.0,0.0,0.0,0.0,0.0,0.0,1021.66732,628.9153
1100,0.13,0.33,0.0,0.52,0.12,12.5,0.0,0.0,0.0,0.0,0.0,0.0,97077.50586,516.71468
1100,0.13,0.33,0.0,0.52,0.12,12.5,0.0,0.0,0.0,0.0,0.0,0.0,86131.82898,519.11898
1100,0.13,0.33,0.0,0.52,0.12,12.5,0.0,0.0,0.0,0.0,0.0,0.0,76976.38528,520.9222
1100,0.13,0.33,0.0,0.52,0.12,12.5,0.0,0.0,0.0,0.0,0.0,0.0,67558.40637,523.52686
1100,0.13,0.33,0.0,0.52,0.12,12.5,0.0,0.0,0.0,0.0,0.0,0.0,58227.65754,526.53223
1100,0.13,0.33,0.0,0.52,0.12,12.5,0.0,0.0,0.0,0.0,0.0,0.0,51289.16095,529.73796
1100,0.13,0.33,0.0,0.52,0.12,12.5,0.0,0.0,0.0,0.0,0.0,0.0,44205.41957,532.54298
1100,0.13,0.33,0.0,0.52,0.12,12.5,0.0,0.0,0.0,0.0,0.0,0.0,38516.65964,534.94728
1100,0.13,0.33,0.0,0.52,0.12,12.5,0.0,0.0,0.0,0.0,0.0,0.0,34173.83164,537.35158
1100,0.13,0.33,0.0,0.52,0.12,12.5,0.0,0.0,0.0,0.0,0.0,0.0,29560.923,540.35695
1100,0.13,0.33,0.0,0.52,0.12,12.5,0.0,0.0,0.0,0.0,0.0,0.0,25756.75157,544.16376
1100,0.13,0.33,0.0,0.52,0.12,12.5,0.0,0.0,0.0,0.0,0.0,0.0,22280.01115,547.36949
1100,0.13,0.33,0.0,0.52,0.12,12.5,0.0,0.0,0.0,0.0,0.0,0.0,19911.7416,549.77379
1100,0.13,0.33,0.0,0.52,0.12,12.5,0.0,0.0,0.0,0.0,0.0,0.0,17475.56118,553.17988
1100,0.13,0.33,0.0,0.52,0.12,12.5,0.0,0.0,0.0,0.0,0.0,0.0,15393.14663,555.58418
1100,0.13,0.33,0.0,0.52,0.12,12.5,0.0,0.0,0.0,0.0,0.0,0.0,13608.11822,558.58955
1100,0.13,0.33,0.0,0.52,0.12,12.5,0.0,0.0,0.0,0.0,0.0,0.0,10444.01406,563.79887
960,0.24,0.27,0.0,0.37,0.32,13.32,0.06,0.0,0.0,0.0,0.0,0.0,999.59204,636.07648
960,0.24,0.27,0.0,0.37,0.32,13.32,0.06,0.0,0.0,0.0,0.0,0.0,900.34632,639.0895
960,0.24,0.27,0.0,0.37,0.32,13.32,0.06,0.0,0.0,0.0,0.0,0.0,808.22346,642.29083
960,0.24,0.27,0.0,0.37,0.32,13.32,0.06,0.0,0.0,0.0,0.0,0.0,727.97801,645.49216
960,0.24,0.27,0.0,0.37,0.32,13.32,0.06,0.0,0.0,0.0,0.0,0.0,655.69982,648.8818
960,0.24,0.27,0.0,0.37,0.32,13.32,0.06,0.0,0.0,0.0,0.0,0.0,592.5934,653.0247
960,0.24,0.27,0.0,0.37,0.32,13.32,0.06,0.0,0.0,0.0,0.0,0.0,526.60362,656.60266
960,0.24,0.27,0.0,0.37,0.32,13.32,0.06,0.0,0.0,0.0,0.0,0.0,469.54349,660.55724
960,0.24,0.27,0.0,0.37,0.32,13.32,0.06,0.0,0.0,0.0,0.0,0.0,428.66931,664.51183
960,0.24,0.27,0.0,0.37,0.32,13.32,0.06,0.0,0.0,0.0,0.0,0.0,394.00238,668.46641
960,0.24,0.27,0.0,0.37,0.32,13.32,0.06,0.0,0.0,0.0,0.0,0.0,358.49283,672.98594
960,0.24,0.27,0.0,0.37,0.32,13.32,0.06,0.0,0.0,0.0,0.0,0.0,329.50115,677.88209
960,0.24,0.27,0.0,0.37,0.32,13.32,0.06,0.0,0.0,0.0,0.0,0.0,306.96803,682.77824
960,0.24,0.27,0.0,0.37,0.32,13.32,0.06,0.0,0.0,0.0,0.0,0.0,288.88447,688.80428
960,0.24,0.27,0.0,0.37,0.32,13.32,0.06,0.0,0.0,0.0,0.0,0.0,276.49034,694.83031
960,0.24,0.27,0.0,0.37,0.32,13.32,0.06,0.0,0.0,0.0,0.0,0.0,269.12895,700.85635
960,0.24,0.27,0.0,0.37,0.32,13.32,0.06,0.0,0.0,0.0,0.0,0.0,9972.40993,584.47856
960,0.24,0.27,0.0,0.37,0.32,13.32,0.06,0.0,0.0,0.0,0.0,0.0,8885.85275,587.11495
960,0.24,0.27,0.0,0.37,0.32,13.32,0.06,0.0,0.0,0.0,0.0,0.0,7780.49163,589.75134
960,0.24,0.27,0.0,0.37,0.32,13.32,0.06,0.0,0.0,0.0,0.0,0.0,6718.03277,591.82279
960,0.24,0.27,0.0,0.37,0.32,13.32,0.06,0.0,0.0,0.0,0.0,0.0,5986.06059,594.27087
960,0.24,0.27,0.0,0.37,0.32,13.32,0.06,0.0,0.0,0.0,0.0,0.0,5278.19536,596.53063
960,0.24,0.27,0.0,0.37,0.32,13.32,0.06,0.0,0.0,0.0,0.0,0.0,4686.69011,598.79039
960,0.24,0.27,0.0,0.37,0.32,13.32,0.06,0.0,0.0,0.0,0.0,0.0,4132.47839,601.80341
960,0.24,0.27,0.0,0.37,0.32,13.32,0.06,0.0,0.0,0.0,0.0,0.0,3631.08764,604.4398
960,0.24,0.27,0.0,0.37,0.32,13.32,0.06,0.0,0.0,0.0,0.0,0.0,3212.91544,606.32294
960,0.24,0.27,0.0,0.37,0.32,13.32,0.06,0.0,0.0,0.0,0.0,0.0,2842.90182,609.14764
960,0.24,0.27,0.0,0.37,0.32,13.32,0.06,0.0,0.0,0.0,0.0,0.0,2533.14967,611.97234
960,0.24,0.27,0.0,0.37,0.32,13.32,0.06,0.0,0.0,0.0,0.0,0.0,1990.23424,617.99838
960,0.24,0.27,0.0,0.37,0.32,13.32,0.06,0.0,0.0,0.0,0.0,0.0,1748.76049,620.82308
960,0.24,0.27,0.0,0.37,0.32,13.32,0.06,0.0,0.0,0.0,0.0,0.0,1547.36546,624.02441
960,0.24,0.27,0.0,0.37,0.32,13.32,0.06,0.0,0.0,0.0,0.0,0.0,1393.30606,627.979
960,0.24,0.27,0.0,0.37,0.32,13.32,0.06,0.0,0.0,0.0,0.0,0.0,1250.20704,630.99201
960,0.24,0.27,0.0,0.37,0.32,13.32,0.06,0.0,0.0,0.0,0.0,0.0,1102.36723,634.00503
960,0.24,0.27,0.0,0.37,0.32,13.32,0.06,0.0,0.0,0.0,0.0,0.0,98488.66334,552.46526
960,0.24,0.27,0.0,0.37,0.32,13.32,0.06,0.0,0.0,0.0,0.0,0.0,86145.63671,554.16008
