Repository: wallytutor/python-majordome

# Majordome

General utilities for scientific Python and numerical simulation.

Please refer to the [Majordome docs](https://wallytutor.github.io/python-majordome) for details.


-  Build the package:

```bash
uv build --wheel
```

- Inspect the wheel:

```bash
python -m zipfile -l dist/majordome-1.0.0-cp312-abi3-win_amd64.whl
```

- Create a virtual environment:

```bash
uv venv --python python3.12 .venv
```

- Activate the virtual environment:

```bash

# Windows:
. .venv/Scripts/activate

# Unix:
. .venv/bin/activate
```

- Install the package:

```bash
uv pip install "./dist/*.whl[docs]"
```

- Point Quarto to the virtual environment:

```bash

File: temp/from-learning/ttt-diagrams-stainless-steel/datasets/ps-upper-training.csv (part 1 of 3)
AT,C,Mn,Cu,Si,Ni,Cr,Mo,V,Al,W,N,Co,t,T
980,0.06,0.0,0.0,0.0,0.0,12.8,0.0,0.0,0.0,0.0,0.0,0.0,113.63945,696.8709
980,0.06,0.0,0.0,0.0,0.0,12.8,0.0,0.0,0.0,0.0,0.0,0.0,118.32176,703.49565
980,0.06,0.0,0.0,0.0,0.0,12.8,0.0,0.0,0.0,0.0,0.0,0.0,125.70944,709.93112
980,0.06,0.0,0.0,0.0,0.0,12.8,0.0,0.0,0.0,0.0,0.0,0.0,135.3681,715.04164
980,0.06,0.0,0.0,0.0,0.0,12.8,0.0,0.0,0.0,0.0,0.0,0.0,148.24198,719.20577
980,0.06,0.0,0.0,0.0,0.0,12.8,0.0,0.0,0.0,0.0,0.0,0.0,165.09449,722.99134
980,0.06,0.0,0.0,0.0,0.0,12.8,0.0,0.0,0.0,0.0,0.0,0.0,183.24521,725.83052
980,0.06,0.0,0.0,0.0,0.0,12.8,0.0,0.0,0.0,0.0,0.0,0.0,202.70825,728.85897
980,0.06,0.0,0.0,0.0,0.0,12.8,0.0,0.0,0.0,0.0,0.0,0.0,228.04295,732.45527
980,0.06,0.0,0.0,0.0,0.0,12.8,0.0,0.0,0.0,0.0,0.0,0.0,260.89656,735.673
980,0.06,0.0,0.0,0.0,0.0,12.8,0.0,0.0,0.0,0.0,0.0,0.0,298.48331,738.70146
980,0.06,0.0,0.0,0.0,0.0,12.8,0.0,0.0,0.0,0.0,0.0,0.0,338.05539,741.72991
980,0.06,0.0,0.0,0.0,0.0,12.8,0.0,0.0,0.0,0.0,0.0,0.0,385.45907,744.00126
980,0.06,0.0,0.0,0.0,0.0,12.8,0.0,0.0,0.0,0.0,0.0,0.0,433.63418,747.21899
980,0.06,0.0,0.0,0.0,0.0,12.8,0.0,0.0,0.0,0.0,0.0,0.0,491.12419,749.30105
980,0.06,0.0,0.0,0.0,0.0,12.8,0.0,0.0,0.0,0.0,0.0,0.0,554.36762,751.76168
980,0.06,0.0,0.0,0.0,0.0,12.8,0.0,0.0,0.0,0.0,0.0,0.0,632.1036,754.2223
980,0.06,0.0,0.0,0.0,0.0,12.8,0.0,0.0,0.0,0.0,0.0,0.0,713.50134,756.8722
980,0.06,0.0,0.0,0.0,0.0,12.8,0.0,0.0,0.0,0.0,0.0,0.0,802.67554,758.95426
980,0.06,0.0,0.0,0.0,0.0,12.8,0.0,0.0,0.0,0.0,0.0,0.0,884.9475,760.84704
980,0.06,0.0,0.0,0.0,0.0,12.8,0.0,0.0,0.0,0.0,0.0,0.0,995.54924,762.73983
980,0.06,0.0,0.0,0.0,0.0,12.8,0.0,0.0,0.0,0.0,0.0,0.0,1019.98389,762.92911
980,0.06,0.0,0.0,0.0,0.0,12.8,0.0,0.0,0.0,0.0,0.0,0.0,1156.41257,765.01117
980,0.06,0.0,0.0,0.0,0.0,12.8,0.0,0.0,0.0,0.0,0.0,0.0,1315.66926,766.71468
980,0.06,0.0,0.0,0.0,0.0,12.8,0.0,0.0,0.0,0.0,0.0,0.0,1720.90883,771.63592
980,0.06,0.0,0.0,0.0,0.0,12.8,0.0,0.0,0.0,0.0,0.0,0.0,1937.53027,772.77159
980,0.06,0.0,0.0,0.0,0.0,12.8,0.0,0.0,0.0,0.0,0.0,0.0,2173.8256,775.04293
980,0.06,0.0,0.0,0.0,0.0,12.8,0.0,0.0,0.0,0.0,0.0,0.0,2430.44876,776.74644
980,0.06,0.0,0.0,0.0,0.0,12.8,0.0,0.0,0.0,0.0,0.0,0.0,2745.94309,778.63923
980,0.06,0.0,0.0,0.0,0.0,12.8,0.0,0.0,0.0,0.0,0.0,0.0,3113.2287,780.15345
980,0.06,0.0,0.0,0.0,0.0,12.8,0.0,0.0,0.0,0.0,0.0,0.0,3505.11004,782.23552
980,0.06,0.0,0.0,0.0,0.0,12.8,0.0,0.0,0.0,0.0,0.0,0.0,4057.95972,783.74975
980,0.06,0.0,0.0,0.0,0.0,12.8,0.0,0.0,0.0,0.0,0.0,0.0,4616.80632,786.02109
980,0.06,0.0,0.0,0.0,0.0,12.8,0.0,0.0,0.0,0.0,0.0,0.0,5161.82679,787.34604
980,0.06,0.0,0.0,0.0,0.0,12.8,0.0,0.0,0.0,0.0,0.0,0.0,5852.25067,789.4281
980,0.06,0.0,0.0,0.0,0.0,12.8,0.0,0.0,0.0,0.0,0.0,0.0,6635.0227,791.69944
980,0.06,0.0,0.0,0.0,0.0,12.8,0.0,0.0,0.0,0.0,0.0,0.0,7522.49496,793.78151
980,0.06,0.0,0.0,0.0,0.0,12.8,0.0,0.0,0.0,0.0,0.0,0.0,8410.53606,796.05285
980,0.06,0.0,0.0,0.0,0.0,12.8,0.0,0.0,0.0,0.0,0.0,0.0,9535.4934,797.3778
980,0.06,0.0,0.0,0.0,0.0,12.8,0.0,0.0,0.0,0.0,0.0,0.0,10468.18743,798.70275
980,0.06,0.0,0.0,0.0,0.0,12.8,0.0,0.0,0.0,0.0,0.0,0.0,11841.79178,800.59553
980,0.06,0.0,0.0,0.0,0.0,12.8,0.0,0.0,0.0,0.0,0.0,0.0,13349.83702,802.29904
980,0.06,0.0,0.0,0.0,0.0,12.8,0.0,0.0,0.0,0.0,0.0,0.0,15205.35865,804.38111
980,0.06,0.0,0.0,0.0,0.0,12.8,0.0,0.0,0.0,0.0,0.0,0.0,17200.56049,806.08461
980,0.06,0.0,0.0,0.0,0.0,12.8,0.0,0.0,0.0,0.0,0.0,0.0,19192.82845,807.59884
980,0.06,0.0,0.0,0.0,0.0,12.8,0.0,0.0,0.0,0.0,0.0,0.0,22238.04582,809.49163
980,0.06,0.0,0.0,0.0,0.0,12.8,0.0,0.0,0.0,0.0,0.0,0.0,25328.95807,811.76297
1100,0.07,0.21,0.0,0.3,0.09,12.3,0.0,0.0,0.0,0.0,0.0,0.0,105.56317,704.61116
1100,0.07,0.21,0.0,0.3,0.09,12.3,0.0,0.0,0.0,0.0,0.0,0.0,111.44803,712.94369
1100,0.07,0.21,0.0,0.3,0.09,12.3,0.0,0.0,0.0,0.0,0.0,0.0,127.86679,726.03767
1100,0.07,0.21,0.0,0.3,0.09,12.3,0.0,0.0,0.0,0.0,0.0,0.0,140.98268,731.59269
1100,0.07,0.21,0.0,0.3,0.09,12.3,0.0,0.0,0.0,0.0,0.0,0.0,153.21141,736.75093
1100,0.07,0.21,0.0,0.3,0.09,12.3,0.0,0.0,0.0,0.0,0.0,0.0,171.38855,741.71077
1100,0.07,0.21,0.0,0.3,0.09,12.3,0.0,0.0,0.0,0.0,0.0,0.0,193.8137,746.07543
1100,0.07,0.21,0.0,0.3,0.09,12.3,0.0,0.0,0.0,0.0,0.0,0.0,219.17305,750.44009
1100,0.07,0.21,0.0,0.3,0.09,12.3,0.0,0.0,0.0,0.0,0.0,0.0,246.95576,754.20956
1100,0.07,0.21,0.0,0.3,0.09,12.3,0.0,0.0,0.0,0.0,0.0,0.0,275.25751,758.57422
1100,0.07,0.21,0.0,0.3,0.09,12.3,0.0,0.0,0.0,0.0,0.0,0.0,314.66892,761.94691
1100,0.07,0.21,0.0,0.3,0.09,12.3,0.0,0.0,0.0,0.0,0.0,0.0,359.72327,765.518
1100,0.07,0.21,0.0,0.3,0.09,12.3,0.0,0.0,0.0,0.0,0.0,0.0,403.85911,768.89069
1100,0.07,0.21,0.0,0.3,0.09,12.3,0.0,0.0,0.0,0.0,0.0,0.0,463.35647,773.85053
1100,0.07,0.21,0.0,0.3,0.09,12.3,0.0,0.0,0.0,0.0,0.0,0.0,523.98386,776.82644
1100,0.07,0.21,0.0,0.3,0.09,12.3,0.0,0.0,0.0,0.0,0.0,0.0,592.54397,779.40555
1100,0.07,0.21,0.0,0.3,0.09,12.3,0.0,0.0,0.0,0.0,0.0,0.0,689.74506,782.57985
1100,0.07,0.21,0.0,0.3,0.09,12.3,0.0,0.0,0.0,0.0,0.0,0.0,788.50288,785.15897
1100,0.07,0.21,0.0,0.3,0.09,12.3,0.0,0.0,0.0,0.0,0.0,0.0,894.90437,787.73808
1100,0.07,0.21,0.0,0.3,0.09,12.3,0.0,0.0,0.0,0.0,0.0,0.0,997.46264,789.92041
1100,0.07,0.21,0.0,0.3,0.09,12.3,0.0,0.0,0.0,0.0,0.0,0.0,1056.88397,789.72202
1100,0.07,0.21,0.0,0.3,0.09,12.3,0.0,0.0,0.0,0.0,0.0,0.0,1203.84708,791.70596
1100,0.07,0.21,0.0,0.3,0.09,12.3,0.0,0.0,0.0,0.0,0.0,0.0,1391.22703,794.08668
1100,0.07,0.21,0.0,0.3,0.09,12.3,0.0,0.0,0.0,0.0,0.0,0.0,1631.20054,796.07062
1100,0.07,0.21,0.0,0.3,0.09,12.3,0.0,0.0,0.0,0.0,0.0,0.0,1885.09845,798.05455
1100,0.07,0.21,0.0,0.3,0.09,12.3,0.0,0.0,0.0,0.0,0.0,0.0,2155.00716,800.03849
1100,0.07,0.21,0.0,0.3,0.09,12.3,0.0,0.0,0.0,0.0,0.0,0.0,2454.66783,801.62564
1100,0.07,0.21,0.0,0.3,0.09,12.3,0.0,0.0,0.0,0.0,0.0,0.0,3219.53209,804.99833
1100,0.07,0.21,0.0,0.3,0.09,12.3,0.0,0.0,0.0,0.0,0.0,0.0,3693.84022,806.38708
1100,0.07,0.21,0.0,0.3,0.09,12.3,0.0,0.0,0.0,0.0,0.0,0.0,4177.15687,807.77584
1100,0.07,0.21,0.0,0.3,0.09,12.3,0.0,0.0,0.0,0.0,0.0,0.0,4775.24288,808.9662
1100,0.07,0.21,0.0,0.3,0.09,12.3,0.0,0.0,0.0,0.0,0.0,0.0,5439.25574,809.75977
1100,0.07,0.21,0.0,0.3,0.09,12.3,0.0,0.0,0.0,0.0,0.0,0.0,6195.60172,811.54532
1100,0.07,0.21,0.0,0.3,0.09,12.3,0.0,0.0,0.0,0.0,0.0,0.0,7159.95303,812.33889
1100,0.07,0.21,0.0,0.3,0.09,12.3,0.0,0.0,0.0,0.0,0.0,0.0,8244.53541,813.33086
1100,0.07,0.21,0.0,0.3,0.09,12.3,0.0,0.0,0.0,0.0,0.0,0.0,9772.09181,814.52122
1100,0.07,0.21,0.0,0.3,0.09,12.3,0.0,0.0,0.0,0.0,0.0,0.0,10774.46088,816.70355
1100,0.07,0.21,0.0,0.3,0.09,12.3,0.0,0.0,0.0,0.0,0.0,0.0,12317.14996,817.69552
1100,0.07,0.21,0.0,0.3,0.09,12.3,0.0,0.0,0.0,0.0,0.0,0.0,13979.24045,819.08427
1100,0.07,0.21,0.0,0.3,0.09,12.3,0.0,0.0,0.0,0.0,0.0,0.0,15865.61536,819.28267
1100,0.07,0.21,0.0,0.3,0.09,12.3,0.0,0.0,0.0,0.0,0.0,0.0,17747.9256,820.47303
1100,0.07,0.21,0.0,0.3,0.09,12.3,0.0,0.0,0.0,0.0,0.0,0.0,19997.67986,821.465
1100,0.07,0.21,0.0,0.3,0.09,12.3,0.0,0.0,0.0,0.0,0.0,0.0,23278.10523,822.06018
1100,0.07,0.21,0.0,0.3,0.09,12.3,0.0,0.0,0.0,0.0,0.0,0.0,26901.36447,823.25054
1100,0.07,0.21,0.0,0.3,0.09,12.3,0.0,0.0,0.0,0.0,0.0,0.0,30642.08563,824.04411
1100,0.07,0.21,0.0,0.3,0.09,12.3,0.0,0.0,0.0,0.0,0.0,0.0,35797.85498,825.23448
1100,0.07,0.21,0.0,0.3,0.09,12.3,0.0,0.0,0.0,0.0,0.0,0.0,41220.47754,825.63126
1100,0.07,0.21,0.0,0.3,0.09,12.3,0.0,0.0,0.0,0.0,0.0,0.0,48681.47209,826.62323
1100,0.07,0.21,0.0,0.3,0.09,12.3,0.0,0.0,0.0,0.0,0.0,0.0,56258.78957,828.01199
1100,0.07,0.21,0.0,0.3,0.09,12.3,0.0,0.0,0.0,0.0,0.0,0.0,65724.7687,829.00395
1100,0.07,0.21,0.0,0.3,0.09,12.3,0.0,0.0,0.0,0.0,0.0,0.0,76783.47249,829.79753
1100,0.07,0.21,0.0,0.3,0.09,12.3,0.0,0.0,0.0,0.0,0.0,0.0,86830.12539,830.19432
982,0.09,0.44,0.0,0.29,0.0,12.66,0.0,0.0,0.0,0.0,0.0,0.0,30.2849,724.24186
982,0.09,0.44,0.0,0.29,0.0,12.66,0.0,0.0,0.0,0.0,0.0,0.0,30.38421,731.16283
982,0.09,0.44,0.0,0.29,0.0,12.66,0.0,0.0,0.0,0.0,0.0,0.0,31.60175,738.08379
982,0.09,0.44,0.0,0.29,0.0,12.66,0.0,0.0,0.0,0.0,0.0,0.0,34.18515,743.72984
982,0.09,0.44,0.0,0.29,0.0,12.66,0.0,0.0,0.0,0.0,0.0,0.0,37.34475,749.74016
982,0.09,0.44,0.0,0.29,0.0,12.66,0.0,0.0,0.0,0.0,0.0,0.0,41.19907,754.47555
982,0.09,0.44,0.0,0.29,0.0,12.66,0.0,0.0,0.0,0.0,0.0,0.0,45.30263,759.21095
982,0.09,0.44,0.0,0.29,0.0,12.66,0.0,0.0,0.0,0.0,0.0,0.0,49.97827,762.85356
982,0.09,0.44,0.0,0.29,0.0,12.66,0.0,0.0,0.0,0.0,0.0,0.0,55.86333,765.40339
982,0.09,0.44,0.0,0.29,0.0,12.66,0.0,0.0,0.0,0.0,0.0,0.0,62.44137,768.13535
982,0.09,0.44,0.0,0.29,0.0,12.66,0.0,0.0,0.0,0.0,0.0,0.0,69.56585,771.04944
982,0.09,0.44,0.0,0.29,0.0,12.66,0.0,0.0,0.0,0.0,0.0,0.0,78.26824,773.59927
982,0.09,0.44,0.0,0.29,0.0,12.66,0.0,0.0,0.0,0.0,0.0,0.0,87.77141,776.33123
982,0.09,0.44,0.0,0.29,0.0,12.66,0.0,0.0,0.0,0.0,0.0,0.0,99.4,779.06319
982,0.09,0.44,0.0,0.29,0.0,12.66,0.0,0.0,0.0,0.0,0.0,0.0,106.95,779.83614
982,0.09,0.44,0.0,0.29,0.0,12.66,0.0,0.0,0.0,0.0,0.0,0.0,121.3889,781.63721
982,0.09,0.44,0.0,0.29,0.0,12.66,0.0,0.0,0.0,0.0,0.0,0.0,138.23706,783.43828
982,0.09,0.44,0.0,0.29,0.0,12.66,0.0,0.0,0.0,0.0,0.0,0.0,158.47642,785.77967
982,0.09,0.44,0.0,0.29,0.0,12.66,0.0,0.0,0.0,0.0,0.0,0.0,181.07457,787.58074
982,0.09,0.44,0.0,0.29,0.0,12.66,0.0,0.0,0.0,0.0,0.0,0.0,207.58579,788.84149
982,0.09,0.44,0.0,0.29,0.0,12.66,0.0,0.0,0.0,0.0,0.0,0.0,237.18677,790.10224
982,0.09,0.44,0.0,0.29,0.0,12.66,0.0,0.0,0.0,0.0,0.0,0.0,271.00874,792.62374
982,0.09,0.44,0.0,0.29,0.0,12.66,0.0,0.0,0.0,0.0,0.0,0.0,303.52341,793.34417
982,0.09,0.44,0.0,0.29,0.0,12.66,0.0,0.0,0.0,0.0,0.0,0.0,332.10075,793.88449
982,0.09,0.44,0.0,0.29,0.0,12.66,0.0,0.0,0.0,0.0,0.0,0.0,378.19464,795.32534
982,0.09,0.44,0.0,0.29,0.0,12.66,0.0,0.0,0.0,0.0,0.0,0.0,490.46316,796.7662
982,0.09,0.44,0.0,0.29,0.0,12.66,0.0,0.0,0.0,0.0,0.0,0.0,560.40142,798.56727
982,0.09,0.44,0.0,0.29,0.0,12.66,0.0,0.0,0.0,0.0,0.0,0.0,646.7464,800.00813
982,0.09,0.44,0.0,0.29,0.0,12.66,0.0,0.0,0.0,0.0,0.0,0.0,753.89485,800.72855
982,0.09,0.44,0.0,0.29,0.0,12.66,0.0,0.0,0.0,0.0,0.0,0.0,872.95709,801.26887
982,0.09,0.44,0.0,0.29,0.0,12.66,0.0,0.0,0.0,0.0,0.0,0.0,984.22965,801.9893
982,0.09,0.44,0.0,0.29,0.0,12.66,0.0,0.0,0.0,0.0,0.0,0.0,1052.0657,802.88984
982,0.09,0.44,0.0,0.29,0.0,12.66,0.0,0.0,0.0,0.0,0.0,0.0,1190.12816,803.61026
982,0.09,0.44,0.0,0.29,0.0,12.66,0.0,0.0,0.0,0.0,0.0,0.0,1315.26528,804.33069
982,0.09,0.44,0.0,0.29,0.0,12.66,0.0,0.0,0.0,0.0,0.0,0.0,1482.91721,805.05112
982,0.09,0.44,0.0,0.29,0.0,12.66,0.0,0.0,0.0,0.0,0.0,0.0,1683.12006,805.59144
982,0.09,0.44,0.0,0.29,0.0,12.66,0.0,0.0,0.0,0.0,0.0,0.0,1885.0549,805.77155
982,0.09,0.44,0.0,0.29,0.0,12.66,0.0,0.0,0.0,0.0,0.0,0.0,2146.69089,806.49198
982,0.09,0.44,0.0,0.29,0.0,12.66,0.0,0.0,0.0,0.0,0.0,0.0,2436.50723,806.67208
982,0.09,0.44,0.0,0.29,0.0,12.66,0.0,0.0,0.0,0.0,0.0,0.0,2821.30359,807.75273
982,0.09,0.44,0.0,0.29,0.0,12.66,0.0,0.0,0.0,0.0,0.0,0.0,3256.00165,808.47315
982,0.09,0.44,0.0,0.29,0.0,12.66,0.0,0.0,0.0,0.0,0.0,0.0,3820.81504,809.37369
982,0.09,0.44,0.0,0.29,0.0,12.66,0.0,0.0,0.0,0.0,0.0,0.0,4543.77374,809.91401
982,0.09,0.44,0.0,0.29,0.0,12.66,0.0,0.0,0.0,0.0,0.0,0.0,5367.63205,809.7339
982,0.09,0.44,0.0,0.29,0.0,12.66,0.0,0.0,0.0,0.0,0.0,0.0,6236.08712,810.63444
982,0.09,0.44,0.0,0.29,0.0,12.66,0.0,0.0,0.0,0.0,0.0,0.0,7196.92487,810.45433
982,0.09,0.44,0.0,0.29,0.0,12.66,0.0,0.0,0.0,0.0,0.0,0.0,8114.28987,810.27422
982,0.09,0.44,0.0,0.29,0.0,12.66,0.0,0.0,0.0,0.0,0.0,0.0,9714.17319,810.27422
982,0.09,0.44,0.0,0.29,0.0,12.66,0.0,0.0,0.0,0.0,0.0,0.0,10548.11904,811.17476
982,0.09,0.44,0.0,0.29,0.0,12.66,0.0,0.0,0.0,0.0,0.0,0.0,11945.61003,811.89519
982,0.09,0.44,0.0,0.29,0.0,12.66,0.0,0.0,0.0,0.0,0.0,0.0,15170.82385,812.61561
982,0.09,0.44,0.0,0.29,0.0,12.66,0.0,0.0,0.0,0.0,0.0,0.0,16901.795,812.43551
982,0.09,0.44,0.0,0.29,0.0,12.66,0.0,0.0,0.0,0.0,0.0,0.0,19203.83958,812.61561
982,0.09,0.44,0.0,0.29,0.0,12.66,0.0,0.0,0.0,0.0,0.0,0.0,21185.85259,812.61561
982,0.09,0.44,0.0,0.29,0.0,12.66,0.0,0.0,0.0,0.0,0.0,0.0,23914.28095,812.43551
982,0.09,0.44,0.0,0.29,0.0,12.66,0.0,0.0,0.0,0.0,0.0,0.0,27529.62424,813.33604
982,0.09,0.44,0.0,0.29,0.0,12.66,0.0,0.0,0.0,0.0,0.0,0.0,30570.46316,813.33604
982,0.09,0.44,0.0,0.29,0.0,12.66,0.0,0.0,0.0,0.0,0.0,0.0,34394.69562,813.33604
982,0.09,0.44,0.0,0.29,0.0,12.66,0.0,0.0,0.0,0.0,0.0,0.0,39207.45378,812.97583
982,0.09,0.44,0.0,0.29,0.0,12.66,0.0,0.0,0.0,0.0,0.0,0.0,44401.9404,813.15593
982,0.09,0.44,0.0,0.29,0.0,12.66,0.0,0.0,0.0,0.0,0.0,0.0,51114.59286,813.51615
982,0.09,0.44,0.0,0.29,0.0,12.66,0.0,0.0,0.0,0.0,0.0,0.0,59617.74967,813.51615
980,0.1,0.0,0.0,0.0,0.0,12.4,0.0,0.0,0.0,0.0,0.0,0.0,126.57225,695.05398
980,0.1,0.0,0.0,0.0,0.0,12.4,0.0,0.0,0.0,0.0,0.0,0.0,129.16645,702.17377
980,0.1,0.0,0.0,0.0,0.0,12.4,0.0,0.0,0.0,0.0,0.0,0.0,134.97108,708.91884
980,0.1,0.0,0.0,0.0,0.0,12.4,0.0,0.0,0.0,0.0,0.0,0.0,142.95714,714.35237
980,0.1,0.0,0.0,0.0,0.0,12.4,0.0,0.0,0.0,0.0,0.0,0.0,153.47766,719.22381
980,0.1,0.0,0.0,0.0,0.0,12.4,0.0,0.0,0.0,0.0,0.0,0.0,167.01621,723.90788
980,0.1,0.0,0.0,0.0,0.0,12.4,0.0,0.0,0.0,0.0,0.0,0.0,181.74902,728.40459
980,0.1,0.0,0.0,0.0,0.0,12.4,0.0,0.0,0.0,0.0,0.0,0.0,201.15379,733.08867
980,0.1,0.0,0.0,0.0,0.0,12.4,0.0,0.0,0.0,0.0,0.0,0.0,219.63938,737.77275
980,0.1,0.0,0.0,0.0,0.0,12.4,0.0,0.0,0.0,0.0,0.0,0.0,235.00709,742.08209
980,0.1,0.0,0.0,0.0,0.0,12.4,0.0,0.0,0.0,0.0,0.0,0.0,256.60373,746.95353
980,0.1,0.0,0.0,0.0,0.0,12.4,0.0,0.0,0.0,0.0,0.0,0.0,285.92767,751.63761
980,0.1,0.0,0.0,0.0,0.0,12.4,0.0,0.0,0.0,0.0,0.0,0.0,315.387,755.94696
980,0.1,0.0,0.0,0.0,0.0,12.4,0.0,0.0,0.0,0.0,0.0,0.0,347.88155,760.44367
980,0.1,0.0,0.0,0.0,0.0,12.4,0.0,0.0,0.0,0.0,0.0,0.0,385.02376,764.56565
980,0.1,0.0,0.0,0.0,0.0,12.4,0.0,0.0,0.0,0.0,0.0,0.0,468.44946,772.4349
980,0.1,0.0,0.0,0.0,0.0,12.4,0.0,0.0,0.0,0.0,0.0,0.0,520.22046,776.18216
980,0.1,0.0,0.0,0.0,0.0,12.4,0.0,0.0,0.0,0.0,0.0,0.0,575.76276,779.55469
980,0.1,0.0,0.0,0.0,0.0,12.4,0.0,0.0,0.0,0.0,0.0,0.0,637.23514,783.67668
980,0.1,0.0,0.0,0.0,0.0,12.4,0.0,0.0,0.0,0.0,0.0,0.0,707.65959,787.6113
980,0.1,0.0,0.0,0.0,0.0,12.4,0.0,0.0,0.0,0.0,0.0,0.0,793.87969,791.1712
980,0.1,0.0,0.0,0.0,0.0,12.4,0.0,0.0,0.0,0.0,0.0,0.0,878.63973,795.48055
980,0.1,0.0,0.0,0.0,0.0,12.4,0.0,0.0,0.0,0.0,0.0,0.0,972.44933,798.85308
980,0.1,0.0,0.0,0.0,0.0,12.4,0.0,0.0,0.0,0.0,0.0,0.0,1037.64978,800.91408
980,0.1,0.0,0.0,0.0,0.0,12.4,0.0,0.0,0.0,0.0,0.0,0.0,1150.51863,804.66134
980,0.1,0.0,0.0,0.0,0.0,12.4,0.0,0.0,0.0,0.0,0.0,0.0,1262.5606,807.65914
980,0.1,0.0,0.0,0.0,0.0,12.4,0.0,0.0,0.0,0.0,0.0,0.0,1409.56341,810.84432
980,0.1,0.0,0.0,0.0,0.0,12.4,0.0,0.0,0.0,0.0,0.0,0.0,1562.88663,814.21685
980,0.1,0.0,0.0,0.0,0.0,12.4,0.0,0.0,0.0,0.0,0.0,0.0,1750.87291,817.96411
980,0.1,0.0,0.0,0.0,0.0,12.4,0.0,0.0,0.0,0.0,0.0,0.0,1961.47045,821.52401
980,0.1,0.0,0.0,0.0,0.0,12.4,0.0,0.0,0.0,0.0,0.0,0.0,2204.97504,825.27127
980,0.1,0.0,0.0,0.0,0.0,12.4,0.0,0.0,0.0,0.0,0.0,0.0,2470.19265,828.6438
980,0.1,0.0,0.0,0.0,0.0,12.4,0.0,0.0,0.0,0.0,0.0,0.0,2825.05263,831.64161
980,0.1,0.0,0.0,0.0,0.0,12.4,0.0,0.0,0.0,0.0,0.0,0.0,3197.70191,835.7636
980,0.1,0.0,0.0,0.0,0.0,12.4,0.0,0.0,0.0,0.0,0.0,0.0,3631.98604,839.51086
980,0.1,0.0,0.0,0.0,0.0,12.4,0.0,0.0,0.0,0.0,0.0,0.0,4125.25088,842.88339
980,0.1,0.0,0.0,0.0,0.0,12.4,0.0,0.0,0.0,0.0,0.0,0.0,4558.25339,846.06856
1000,0.11,0.49,0.0,0.45,0.13,12.0,0.02,0.02,0.0,0.0,0.0,0.0,320.21263,674.75599
1000,0.11,0.49,0.0,0.45,0.13,12.0,0.02,0.02,0.0,0.0,0.0,0.0,332.35396,682.19254
1000,0.11,0.49,0.0,0.45,0.13,12.0,0.02,0.02,0.0,0.0,0.0,0.0,342.62942,688.51362
1000,0.11,0.49,0.0,0.45,0.13,12.0,0.02,0.02,0.0,0.0,0.0,0.0,352.02955,694.64878
1000,0.11,0.49,0.0,0.45,0.13,12.0,0.02,0.02,0.0,0.0,0.0,0.0,360.46599,700.78394
1000,0.11,0.49,0.0,0.45,0.13,12.0,0.02,0.02,0.0,0.0,0.0,0.0,380.51628,707.66275
1000,0.11,0.49,0.0,0.45,0.13,12.0,0.02,0.02,0.0,0.0,0.0,0.0,409.91901,712.68243
1000,0.11,0.49,0.0,0.45,0.13,12.0,0.02,0.02,0.0,0.0,0.0,0.0,449.12726,718.44576
1000,0.11,0.49,0.0,0.45,0.13,12.0,0.02,0.02,0.0,0.0,0.0,0.0,500.48068,724.02318
1000,0.11,0.49,0.0,0.45,0.13,12.0,0.02,0.02,0.0,0.0,0.0,0.0,555.82223,728.85694
1000,0.11,0.49,0.0,0.45,0.13,12.0,0.02,0.02,0.0,0.0,0.0,0.0,713.9451,735.92167
1000,0.11,0.49,0.0,0.45,0.13,12.0,0.02,0.02,0.0,0.0,0.0,0.0,798.27409,739.26812
1000,0.11,0.49,0.0,0.45,0.13,12.0,0.02,0.02,0.0,0.0,0.0,0.0,880.5662,742.24274
1000,0.11,0.49,0.0,0.45,0.13,12.0,0.02,0.02,0.0,0.0,0.0,0.0,977.93639,744.28779
1000,0.11,0.49,0.0,0.45,0.13,12.0,0.02,0.02,0.0,0.0,0.0,0.0,1055.05119,745.77511
1000,0.11,0.49,0.0,0.45,0.13,12.0,0.02,0.02,0.0,0.0,0.0,0.0,1194.48855,748.3779
1000,0.11,0.49,0.0,0.45,0.13,12.0,0.02,0.02,0.0,0.0,0.0,0.0,1356.77894,750.79478
1000,0.11,0.49,0.0,0.45,0.13,12.0,0.02,0.02,0.0,0.0,0.0,0.0,1526.09043,753.02575
1000,0.11,0.49,0.0,0.45,0.13,12.0,0.02,0.02,0.0,0.0,0.0,0.0,1716.53017,754.88489
1000,0.11,0.49,0.0,0.45,0.13,12.0,0.02,0.02,0.0,0.0,0.0,0.0,1937.0519,756.55811
1000,0.11,0.49,0.0,0.45,0.13,12.0,0.02,0.02,0.0,0.0,0.0,0.0,2214.6528,758.41725
1000,0.11,0.49,0.0,0.45,0.13,12.0,0.02,0.02,0.0,0.0,0.0,0.0,2540.32151,760.46231
1000,0.11,0.49,0.0,0.45,0.13,12.0,0.02,0.02,0.0,0.0,0.0,0.0,2774.54687,762.50736
1000,0.11,0.49,0.0,0.45,0.13,12.0,0.02,0.02,0.0,0.0,0.0,0.0,3141.23571,763.80876
1000,0.11,0.49,0.0,0.45,0.13,12.0,0.02,0.02,0.0,0.0,0.0,0.0,3579.69705,764.92424
1000,0.11,0.49,0.0,0.45,0.13,12.0,0.02,0.02,0.0,0.0,0.0,0.0,4026.40491,766.59747
1000,0.11,0.49,0.0,0.45,0.13,12.0,0.02,0.02,0.0,0.0,0.0,0.0,4558.54144,767.34112
1000,0.11,0.49,0.0,0.45,0.13,12.0,0.02,0.02,0.0,0.0,0.0,0.0,5211.83069,769.57209
1000,0.11,0.49,0.0,0.45,0.13,12.0,0.02,0.02,0.0,0.0,0.0,0.0,5900.63511,770.50166
1000,0.11,0.49,0.0,0.45,0.13,12.0,0.02,0.02,0.0,0.0,0.0,0.0,6702.33087,771.80306
1000,0.11,0.49,0.0,0.45,0.13,12.0,0.02,0.02,0.0,0.0,0.0,0.0,7687.92077,773.29037
1000,0.11,0.49,0.0,0.45,0.13,12.0,0.02,0.02,0.0,0.0,0.0,0.0,8847.29642,774.40585
1000,0.11,0.49,0.0,0.45,0.13,12.0,0.02,0.02,0.0,0.0,0.0,0.0,9951.34427,775.52133
1000,0.11,0.49,0.0,0.45,0.13,12.0,0.02,0.02,0.0,0.0,0.0,0.0,10440.24163,776.26499
1000,0.11,0.49,0.0,0.45,0.13,12.0,0.02,0.02,0.0,0.0,0.0,0.0,12023.96061,777.38047
1000,0.11,0.49,0.0,0.45,0.13,12.0,0.02,0.02,0.0,0.0,0.0,0.0,15784.59567,779.79735
1000,0.11,0.49,0.0,0.45,0.13,12.0,0.02,0.02,0.0,0.0,0.0,0.0,18431.23997,780.91284
1000,0.11,0.49,0.0,0.45,0.13,12.0,0.02,0.02,0.0,0.0,0.0,0.0,21154.14731,781.47058
1000,0.11,0.49,0.0,0.45,0.13,12.0,0.02,0.02,0.0,0.0,0.0,0.0,24195.82699,782.77198
1000,0.11,0.49,0.0,0.45,0.13,12.0,0.02,0.02,0.0,0.0,0.0,0.0,27579.69078,783.51563
1000,0.11,0.49,0.0,0.45,0.13,12.0,0.02,0.02,0.0,0.0,0.0,0.0,31763.35638,784.63112
1000,0.11,0.49,0.0,0.45,0.13,12.0,0.02,0.02,0.0,0.0,0.0,0.0,35833.33557,785.18886
1000,0.11,0.49,0.0,0.45,0.13,12.0,0.02,0.02,0.0,0.0,0.0,0.0,40844.74215,785.93251
1000,0.11,0.49,0.0,0.45,0.13,12.0,0.02,0.02,0.0,0.0,0.0,0.0,47529.27901,787.23391
1000,0.11,0.49,0.0,0.45,0.13,12.0,0.02,0.02,0.0,0.0,0.0,0.0,54928.0581,787.97757
1000,0.11,0.49,0.0,0.45,0.13,12.0,0.02,0.02,0.0,0.0,0.0,0.0,62825.96843,789.09305
1000,0.11,0.49,0.0,0.45,0.13,12.0,0.02,0.02,0.0,0.0,0.0,0.0,72107.45412,790.02262
1000,0.11,0.49,0.0,0.45,0.13,12.0,0.02,0.02,0.0,0.0,0.0,0.0,85956.23802,790.02262
1000,0.11,0.49,0.0,0.45,0.13,12.0,0.02,0.02,0.0,0.0,0.0,0.0,96970.19055,790.58036
980,0.11,0.62,0.0,0.31,0.15,13.24,0.02,0.0,0.0,0.0,0.0,0.0,30.88079,701.95649
980,0.11,0.62,0.0,0.31,0.15,13.24,0.02,0.0,0.0,0.0,0.0,0.0,32.44338,708.14082
980,0.11,0.62,0.0,0.31,0.15,13.24,0.02,0.0,0.0,0.0,0.0,0.0,34.53669,713.96137
980,0.11,0.62,0.0,0.31,0.15,13.24,0.02,0.0,0.0,0.0,0.0,0.0,36.88624,719.78191
980,0.11,0.62,0.0,0.31,0.15,13.24,0.02,0.0,0.0,0.0,0.0,0.0,40.57988,723.60165
980,0.11,0.62,0.0,0.31,0.15,13.24,0.02,0.0,0.0,0.0,0.0,0.0,43.91484,727.60327
980,0.11,0.62,0.0,0.31,0.15,13.24,0.02,0.0,0.0,0.0,0.0,0.0,48.63132,731.78679
980,0.11,0.62,0.0,0.31,0.15,13.24,0.02,0.0,0.0,0.0,0.0,0.0,53.50107,736.33409
980,0.11,0.62,0.0,0.31,0.15,13.24,0.02,0.0,0.0,0.0,0.0,0.0,59.05246,739.79004
980,0.11,0.62,0.0,0.31,0.15,13.24,0.02,0.0,0.0,0.0,0.0,0.0,66.69878,743.24599
980,0.11,0.62,0.0,0.31,0.15,13.24,0.02,0.0,0.0,0.0,0.0,0.0,75.08767,746.70194
980,0.11,0.62,0.0,0.31,0.15,13.24,0.02,0.0,0.0,0.0,0.0,0.0,96.42436,751.61302
980,0.11,0.62,0.0,0.31,0.15,13.24,0.02,0.0,0.0,0.0,0.0,0.0,106.87816,754.88708
980,0.11,0.62,0.0,0.31,0.15,13.24,0.02,0.0,0.0,0.0,0.0,0.0,119.82998,757.25168
980,0.11,0.62,0.0,0.31,0.15,13.24,0.02,0.0,0.0,0.0,0.0,0.0,133.07679,759.79816
980,0.11,0.62,0.0,0.31,0.15,13.24,0.02,0.0,0.0,0.0,0.0,0.0,147.78799,762.16276
980,0.11,0.62,0.0,0.31,0.15,13.24,0.02,0.0,0.0,0.0,0.0,0.0,167.81675,765.07303
980,0.11,0.62,0.0,0.31,0.15,13.24,0.02,0.0,0.0,0.0,0.0,0.0,192.99723,767.43763
980,0.11,0.62,0.0,0.31,0.15,13.24,0.02,0.0,0.0,0.0,0.0,0.0,216.38523,769.62033
980,0.11,0.62,0.0,0.31,0.15,13.24,0.02,0.0,0.0,0.0,0.0,0.0,244.15406,771.80304
980,0.11,0.44,0.0,0.37,0.16,12.18,0.02,0.0,0.0,0.0,0.0,0.0,275.25045,694.07935
980,0.11,0.44,0.0,0.37,0.16,12.18,0.02,0.0,0.0,0.0,0.0,0.0,290.92691,700.18786
980,0.11,0.44,0.0,0.37,0.16,12.18,0.02,0.0,0.0,0.0,0.0,0.0,315.61684,704.81551
980,0.11,0.44,0.0,0.37,0.16,12.18,0.02,0.0,0.0,0.0,0.0,0.0,343.51958,709.25806
980,0.11,0.44,0.0,0.37,0.16,12.18,0.02,0.0,0.0,0.0,0.0,0.0,373.88911,713.70061
980,0.11,0.44,0.0,0.37,0.16,12.18,0.02,0.0,0.0,0.0,0.0,0.0,406.94353,718.14316
980,0.11,0.44,0.0,0.37,0.16,12.18,0.02,0.0,0.0,0.0,0.0,0.0,444.36569,722.2155
980,0.11,0.44,0.0,0.37,0.16,12.18,0.02,0.0,0.0,0.0,0.0,0.0,483.65073,726.10273
980,0.11,0.44,0.0,0.37,0.16,12.18,0.02,0.0,0.0,0.0,0.0,0.0,536.8012,729.80486
980,0.11,0.44,0.0,0.37,0.16,12.18,0.02,0.0,0.0,0.0,0.0,0.0,593.8545,733.69209
980,0.11,0.44,0.0,0.37,0.16,12.18,0.02,0.0,0.0,0.0,0.0,0.0,650.58115,737.94954
980,0.11,0.44,0.0,0.37,0.16,12.18,0.02,0.0,0.0,0.0,0.0,0.0,719.72743,741.28145
980,0.11,0.44,0.0,0.37,0.16,12.18,0.02,0.0,0.0,0.0,0.0,0.0,798.82139,744.79847
980,0.11,0.44,0.0,0.37,0.16,12.18,0.02,0.0,0.0,0.0,0.0,0.0,880.84849,748.50059
980,0.11,0.44,0.0,0.37,0.16,12.18,0.02,0.0,0.0,0.0,0.0,0.0,977.64874,751.46229
980,0.11,0.44,0.0,0.37,0.16,12.18,0.02,0.0,0.0,0.0,0.0,0.0,1055.7006,753.31336
980,0.11,0.44,0.0,0.37,0.16,12.18,0.02,0.0,0.0,0.0,0.0,0.0,1314.63145,759.42186
980,0.11,0.44,0.0,0.37,0.16,12.18,0.02,0.0,0.0,0.0,0.0,0.0,1494.50158,762.38356
980,0.11,0.44,0.0,0.37,0.16,12.18,0.02,0.0,0.0,0.0,0.0,0.0,1676.20212,765.16016
980,0.11,0.44,0.0,0.37,0.16,12.18,0.02,0.0,0.0,0.0,0.0,0.0,1873.66008,767.93675
980,0.11,0.44,0.0,0.37,0.16,12.18,0.02,0.0,0.0,0.0,0.0,0.0,2137.21766,770.34313
980,0.11,0.44,0.0,0.37,0.16,12.18,0.02,0.0,0.0,0.0,0.0,0.0,2388.98363,773.30483
980,0.11,0.44,0.0,0.37,0.16,12.18,0.02,0.0,0.0,0.0,0.0,0.0,2715.84847,776.82185
980,0.11,0.44,0.0,0.37,0.16,12.18,0.02,0.0,0.0,0.0,0.0,0.0,3129.39403,779.04313
980,0.11,0.44,0.0,0.37,0.16,12.18,0.02,0.0,0.0,0.0,0.0,0.0,3521.72829,780.89419
980,0.11,0.44,0.0,0.37,0.16,12.18,0.02,0.0,0.0,0.0,0.0,0.0,3963.24977,782.74525
980,0.11,0.44,0.0,0.37,0.16,12.18,0.02,0.0,0.0,0.0,0.0,0.0,4505.5084,784.78142
980,0.11,0.44,0.0,0.37,0.16,12.18,0.02,0.0,0.0,0.0,0.0,0.0,5121.9598,787.1878
980,0.11,0.44,0.0,0.37,0.16,12.18,0.02,0.0,0.0,0.0,0.0,0.0,5882.00369,789.40908
980,0.11,0.44,0.0,0.37,0.16,12.18,0.02,0.0,0.0,0.0,0.0,0.0,6800.5744,791.07504
980,0.11,0.44,0.0,0.37,0.16,12.18,0.02,0.0,0.0,0.0,0.0,0.0,7601.68756,793.85163
980,0.11,0.44,0.0,0.37,0.16,12.18,0.02,0.0,0.0,0.0,0.0,0.0,8554.71629,795.14737
980,0.11,0.44,0.0,0.37,0.16,12.18,0.02,0.0,0.0,0.0,0.0,0.0,9725.18727,796.81333
980,0.11,0.44,0.0,0.37,0.16,12.18,0.02,0.0,0.0,0.0,0.0,0.0,10519.60307,798.47929
980,0.11,0.44,0.0,0.37,0.16,12.18,0.02,0.0,0.0,0.0,0.0,0.0,11945.71275,799.96014
980,0.11,0.44,0.0,0.37,0.16,12.18,0.02,0.0,0.0,0.0,0.0,0.0,13518.62578,801.62609
980,0.11,0.44,0.0,0.37,0.16,12.18,0.02,0.0,0.0,0.0,0.0,0.0,15089.82082,802.92184
980,0.11,0.44,0.0,0.37,0.16,12.18,0.02,0.0,0.0,0.0,0.0,0.0,17135.50063,804.03248
980,0.11,0.44,0.0,0.37,0.16,12.18,0.02,0.0,0.0,0.0,0.0,0.0,19258.95884,804.21758
980,0.12,0.0,0.0,0.0,0.0,12.3,0.0,0.0,0.0,0.0,0.0,0.0,838.60459,697.7691
980,0.12,0.0,0.0,0.0,0.0,12.3,0.0,0.0,0.0,0.0,0.0,0.0,861.64281,704.11953
980,0.12,0.0,0.0,0.0,0.0,12.3,0.0,0.0,0.0,0.0,0.0,0.0,1027.61982,713.93383
980,0.12,0.0,0.0,0.0,0.0,12.3,0.0,0.0,0.0,0.0,0.0,0.0,1141.40914,717.59014
980,0.12,0.0,0.0,0.0,0.0,12.3,0.0,0.0,0.0,0.0,0.0,0.0,1298.22209,721.43888
980,0.12,0.0,0.0,0.0,0.0,12.3,0.0,0.0,0.0,0.0,0.0,0.0,1501.80282,725.28762
980,0.12,0.0,0.0,0.0,0.0,12.3,0.0,0.0,0.0,0.0,0.0,0.0,1673.75945,728.94393
980,0.12,0.0,0.0,0.0,0.0,12.3,0.0,0.0,0.0,0.0,0.0,0.0,1884.46003,731.44562
980,0.12,0.0,0.0,0.0,0.0,12.3,0.0,0.0,0.0,0.0,0.0,0.0,2114.50914,733.9473
980,0.12,0.0,0.0,0.0,0.0,12.3,0.0,0.0,0.0,0.0,0.0,0.0,2388.77205,736.44898
980,0.12,0.0,0.0,0.0,0.0,12.3,0.0,0.0,0.0,0.0,0.0,0.0,2763.36739,738.75823
980,0.12,0.0,0.0,0.0,0.0,12.3,0.0,0.0,0.0,0.0,0.0,0.0,3111.23286,741.25991
980,0.12,0.0,0.0,0.0,0.0,12.3,0.0,0.0,0.0,0.0,0.0,0.0,3526.70322,743.56916
980,0.12,0.0,0.0,0.0,0.0,12.3,0.0,0.0,0.0,0.0,0.0,0.0,4065.94576,746.26328
980,0.12,0.0,0.0,0.0,0.0,12.3,0.0,0.0,0.0,0.0,0.0,0.0,4655.98678,748.76497
980,0.12,0.0,0.0,0.0,0.0,12.3,0.0,0.0,0.0,0.0,0.0,0.0,5386.11546,751.45909
980,0.12,0.0,0.0,0.0,0.0,12.3,0.0,0.0,0.0,0.0,0.0,0.0,6146.87758,754.15321
980,0.12,0.0,0.0,0.0,0.0,12.3,0.0,0.0,0.0,0.0,0.0,0.0,6991.36883,755.69271
980,0.12,0.0,0.0,0.0,0.0,12.3,0.0,0.0,0.0,0.0,0.0,0.0,7765.52973,757.2322
980,0.12,0.0,0.0,0.0,0.0,12.3,0.0,0.0,0.0,0.0,0.0,0.0,8802.52938,759.15658
980,0.12,0.0,0.0,0.0,0.0,12.3,0.0,0.0,0.0,0.0,0.0,0.0,9843.71121,760.11876
980,0.12,0.0,0.0,0.0,0.0,12.3,0.0,0.0,0.0,0.0,0.0,0.0,10651.6601,762.23557
980,0.12,0.0,0.0,0.0,0.0,12.3,0.0,0.0,0.0,0.0,0.0,0.0,12054.39212,763.58263
980,0.12,0.0,0.0,0.0,0.0,12.3,0.0,0.0,0.0,0.0,0.0,0.0,13592.30446,765.89188
980,0.12,0.0,0.0,0.0,0.0,12.3,0.0,0.0,0.0,0.0,0.0,0.0,15494.64321,766.85406
980,0.12,0.0,0.0,0.0,0.0,12.3,0.0,0.0,0.0,0.0,0.0,0.0,17408.00986,768.77844
980,0.12,0.0,0.0,0.0,0.0,12.3,0.0,0.0,0.0,0.0,0.0,0.0,19916.7213,770.51037
980,0.12,0.0,0.0,0.0,0.0,12.3,0.0,0.0,0.0,0.0,0.0,0.0,26070.85599,774.16668
980,0.12,0.0,0.0,0.0,0.0,12.3,0.0,0.0,0.0,0.0,0.0,0.0,30486.34972,775.70618
980,0.12,0.0,0.0,0.0,0.0,12.3,0.0,0.0,0.0,0.0,0.0,0.0,34753.12911,777.82299
980,0.12,0.0,0.0,0.0,0.0,12.3,0.0,0.0,0.0,0.0,0.0,0.0,39473.1845,779.93979
980,0.12,0.0,0.0,0.0,0.0,12.3,0.0,0.0,0.0,0.0,0.0,0.0,46665.18677,781.47929
980,0.12,0.0,0.0,0.0,0.0,12.3,0.0,0.0,0.0,0.0,0.0,0.0,54568.64188,783.01879
980,0.12,0.0,0.0,0.0,0.0,12.3,0.0,0.0,0.0,0.0,0.0,0.0,61979.97487,785.52047
980,0.13,0.33,0.0,0.52,0.12,12.5,0.0,0.0,0.0,0.0,0.0,0.0,185.13775,719.1877
980,0.13,0.33,0.0,0.52,0.12,12.5,0.0,0.0,0.0,0.0,0.0,0.0,192.1036,726.43147
980,0.13,0.33,0.0,0.52,0.12,12.5,0.0,0.0,0.0,0.0,0.0,0.0,208.36493,732.39693
980,0.13,0.33,0.0,0.52,0.12,12.5,0.0,0.0,0.0,0.0,0.0,0.0,232.78026,738.36238
980,0.13,0.33,0.0,0.52,0.12,12.5,0.0,0.0,0.0,0.0,0.0,0.0,258.14254,742.19732
980,0.13,0.33,0.0,0.52,0.12,12.5,0.0,0.0,0.0,0.0,0.0,0.0,294.8529,746.24531
980,0.13,0.33,0.0,0.52,0.12,12.5,0.0,0.0,0.0,0.0,0.0,0.0,340.53628,750.08024
980,0.13,0.33,0.0,0.52,0.12,12.5,0.0,0.0,0.0,0.0,0.0,0.0,384.67775,752.63687
980,0.13,0.33,0.0,0.52,0.12,12.5,0.0,0.0,0.0,0.0,0.0,0.0,444.27825,755.19349
980,0.13,0.33,0.0,0.52,0.12,12.5,0.0,0.0,0.0,0.0,0.0,0.0,511.22135,758.17622
980,0.13,0.33,0.0,0.52,0.12,12.5,0.0,0.0,0.0,0.0,0.0,0.0,579.62447,761.15895
980,0.13,0.33,0.0,0.52,0.12,12.5,0.0,0.0,0.0,0.0,0.0,0.0,664.50247,763.71557
980,0.13,0.33,0.0,0.52,0.12,12.5,0.0,0.0,0.0,0.0,0.0,0.0,759.00114,766.91135
980,0.13,0.33,0.0,0.52,0.12,12.5,0.0,0.0,0.0,0.0,0.0,0.0,870.14637,769.25492
980,0.13,0.33,0.0,0.52,0.12,12.5,0.0,0.0,0.0,0.0,0.0,0.0,993.88959,771.38544
980,0.13,0.33,0.0,0.52,0.12,12.5,0.0,0.0,0.0,0.0,0.0,0.0,1067.34076,772.4507
980,0.13,0.33,0.0,0.52,0.12,12.5,0.0,0.0,0.0,0.0,0.0,0.0,1226.57526,774.58122
980,0.13,0.33,0.0,0.52,0.12,12.5,0.0,0.0,0.0,0.0,0.0,0.0,1399.01035,776.07259
980,0.13,0.33,0.0,0.52,0.12,12.5,0.0,0.0,0.0,0.0,0.0,0.0,1903.97254,781.61194
980,0.13,0.33,0.0,0.52,0.12,12.5,0.0,0.0,0.0,0.0,0.0,0.0,2188.02253,784.16856
980,0.13,0.33,0.0,0.52,0.12,12.5,0.0,0.0,0.0,0.0,0.0,0.0,2533.42051,786.93824
980,0.13,0.33,0.0,0.52,0.12,12.5,0.0,0.0,0.0,0.0,0.0,0.0,2900.45544,788.0035
980,0.13,0.33,0.0,0.52,0.12,12.5,0.0,0.0,0.0,0.0,0.0,0.0,3333.16879,790.34707
980,0.13,0.33,0.0,0.52,0.12,12.5,0.0,0.0,0.0,0.0,0.0,0.0,3962.21597,792.26454
980,0.13,0.33,0.0,0.52,0.12,12.5,0.0,0.0,0.0,0.0,0.0,0.0,4570.47613,794.60811
980,0.13,0.33,0.0,0.52,0.12,12.5,0.0,0.0,0.0,0.0,0.0,0.0,5331.89173,796.73863
980,0.13,0.33,0.0,0.52,0.12,12.5,0.0,0.0,0.0,0.0,0.0,0.0,6173.57623,799.50831
980,0.13,0.33,0.0,0.52,0.12,12.5,0.0,0.0,0.0,0.0,0.0,0.0,7311.14606,801.85188
980,0.13,0.33,0.0,0.52,0.12,12.5,0.0,0.0,0.0,0.0,0.0,0.0,8307.68445,805.26071
980,0.13,0.33,0.0,0.52,0.12,12.5,0.0,0.0,0.0,0.0,0.0,0.0,9619.12316,806.96513
980,0.13,0.33,0.0,0.52,0.12,12.5,0.0,0.0,0.0,0.0,0.0,0.0,10505.76677,808.03039
980,0.13,0.33,0.0,0.52,0.12,12.5,0.0,0.0,0.0,0.0,0.0,0.0,12040.14771,810.37396
980,0.13,0.33,0.0,0.52,0.12,12.5,0.0,0.0,0.0,0.0,0.0,0.0,13798.62698,812.07837
980,0.13,0.33,0.0,0.52,0.12,12.5,0.0,0.0,0.0,0.0,0.0,0.0,15875.64865,814.20889
980,0.13,0.33,0.0,0.52,0.12,12.5,0.0,0.0,0.0,0.0,0.0,0.0,17982.94867,816.97857
980,0.13,0.33,0.0,0.52,0.12,12.5,0.0,0.0,0.0,0.0,0.0,0.0,20851.61022,819.10909
980,0.13,0.33,0.0,0.52,0.12,12.5,0.0,0.0,0.0,0.0,0.0,0.0,23711.58409,821.23961
1100,0.13,0.33,0.0,0.52,0.12,12.5,0.0,0.0,0.0,0.0,0.0,0.0,273.69656,698.43961
1100,0.13,0.33,0.0,0.52,0.12,12.5,0.0,0.0,0.0,0.0,0.0,0.0,296.64136,703.64892
1100,0.13,0.33,0.0,0.52,0.12,12.5,0.0,0.0,0.0,0.0,0.0,0.0,324.90349,709.05859
1100,0.13,0.33,0.0,0.52,0.12,12.5,0.0,0.0,0.0,0.0,0.0,0.0,359.61463,714.46827
1100,0.13,0.33,0.0,0.52,0.12,12.5,0.0,0.0,0.0,0.0,0.0,0.0,396.6434,719.07651
1100,0.13,0.33,0.0,0.52,0.12,12.5,0.0,0.0,0.0,0.0,0.0,0.0,439.0189,722.88331
1100,0.13,0.33,0.0,0.52,0.12,12.5,0.0,0.0,0.0,0.0,0.0,0.0,549.24965,730.69728
1100,0.13,0.33,0.0,0.52,0.12,12.5,0.0,0.0,0.0,0.0,0.0,0.0,614.34606,734.50409
1100,0.13,0.33,0.0,0.52,0.12,12.5,0.0,0.0,0.0,0.0,0.0,0.0,687.15762,737.91018
1100,0.13,0.33,0.0,0.52,0.12,12.5,0.0,0.0,0.0,0.0,0.0,0.0,776.71191,741.11591
1100,0.13,0.33,0.0,0.52,0.12,12.5,0.0,0.0,0.0,0.0,0.0,0.0,856.68831,743.92093
1100,0.13,0.33,0.0,0.52,0.12,12.5,0.0,0.0,0.0,0.0,0.0,0.0,971.73207,746.52558
1100,0.13,0.33,0.0,0.52,0.12,12.5,0.0,0.0,0.0,0.0,0.0,0.0,1052.28564,748.32881
1100,0.13,0.33,0.0,0.52,0.12,12.5,0.0,0.0,0.0,0.0,0.0,0.0,1192.98844,751.13382
1100,0.13,0.33,0.0,0.52,0.12,12.5,0.0,0.0,0.0,0.0,0.0,0.0,1382.79224,753.73848
1100,0.13,0.33,0.0,0.52,0.12,12.5,0.0,0.0,0.0,0.0,0.0,0.0,1591.00519,756.14278
1100,0.13,0.33,0.0,0.52,0.12,12.5,0.0,0.0,0.0,0.0,0.0,0.0,1850.95266,759.74923
1100,0.13,0.33,0.0,0.52,0.12,12.5,0.0,0.0,0.0,0.0,0.0,0.0,2209.73476,762.95496
1100,0.13,0.33,0.0,0.52,0.12,12.5,0.0,0.0,0.0,0.0,0.0,0.0,2561.30234,764.95854
1100,0.13,0.33,0.0,0.52,0.12,12.5,0.0,0.0,0.0,0.0,0.0,0.0,2861.22077,766.96213
1100,0.13,0.33,0.0,0.52,0.12,12.5,0.0,0.0,0.0,0.0,0.0,0.0,3267.83408,768.76535
1100,0.13,0.33,0.0,0.52,0.12,12.5,0.0,0.0,0.0,0.0,0.0,0.0,3691.13197,770.16786
1100,0.13,0.33,0.0,0.52,0.12,12.5,0.0,0.0,0.0,0.0,0.0,0.0,4231.27467,772.17144
1100,0.13,0.33,0.0,0.52,0.12,12.5,0.0,0.0,0.0,0.0,0.0,0.0,4904.46813,774.7761
1100,0.13,0.33,0.0,0.52,0.12,12.5,0.0,0.0,0.0,0.0,0.0,0.0,5684.76628,776.57932
1100,0.13,0.33,0.0,0.52,0.12,12.5,0.0,0.0,0.0,0.0,0.0,0.0,6662.57889,778.5829
1100,0.13,0.33,0.0,0.52,0.12,12.5,0.0,0.0,0.0,0.0,0.0,0.0,7665.79193,780.58649
1100,0.13,0.33,0.0,0.52,0.12,12.5,0.0,0.0,0.0,0.0,0.0,0.0,8755.19161,781.98899
1100,0.13,0.33,0.0,0.52,0.12,12.5,0.0,0.0,0.0,0.0,0.0,0.0,10036.38472,783.79222
1100,0.13,0.33,0.0,0.52,0.12,12.5,0.0,0.0,0.0,0.0,0.0,0.0,10558.21799,783.99258
1100,0.13,0.33,0.0,0.52,0.12,12.5,0.0,0.0,0.0,0.0,0.0,0.0,12117.62547,785.59544
1100,0.13,0.33,0.0,0.52,0.12,12.5,0.0,0.0,0.0,0.0,0.0,0.0,15788.76465,789.20189
1100,0.13,0.33,0.0,0.52,0.12,12.5,0.0,0.0,0.0,0.0,0.0,0.0,18186.51329,790.6044
1100,0.13,0.33,0.0,0.52,0.12,12.5,0.0,0.0,0.0,0.0,0.0,0.0,21331.56399,792.00691
1100,0.13,0.33,0.0,0.52,0.12,12.5,0.0,0.0,0.0,0.0,0.0,0.0,24571.0656,793.0087
1100,0.13,0.33,0.0,0.52,0.12,12.5,0.0,0.0,0.0,0.0,0.0,0.0,28200.11585,795.01228
1100,0.13,0.33,0.0,0.52,0.12,12.5,0.0,0.0,0.0,0.0,0.0,0.0,32248.04576,796.41479
1100,0.13,0.33,0.0,0.52,0.12,12.5,0.0,0.0,0.0,0.0,0.0,0.0,36877.02776,797.8173
1100,0.13,0.33,0.0,0.52,0.12,12.5,0.0,0.0,0.0,0.0,0.0,0.0,42170.46785,800.02124
1100,0.13,0.33,0.0,0.52,0.12,12.5,0.0,0.0,0.0,0.0,0.0,0.0,49463.13891,801.42374
1100,0.13,0.33,0.0,0.52,0.12,12.5,0.0,0.0,0.0,0.0,0.0,0.0,56974.82059,803.42733
1100,0.13,0.33,0.0,0.52,0.12,12.5,0.0,0.0,0.0,0.0,0.0,0.0,66827.65473,804.0284
1100,0.13,0.33,0.0,0.52,0.12,12.5,0.0,0.0,0.0,0.0,0.0,0.0,75593.69127,805.63127
1100,0.13,0.33,0.0,0.52,0.12,12.5,0.0,0.0,0.0,0.0,0.0,0.0,90945.15164,806.23234
960,0.24,0.27,0.0,0.37,0.32,13.32,0.06,0.0,0.0,0.0,0.0,0.0,265.52209,703.49274
960,0.24,0.27,0.0,0.37,0.32,13.32,0.06,0.0,0.0,0.0,0.0,0.0,276.49034,710.64865
960,0.24,0.27,0.0,0.37,0.32,13.32,0.06,0.0,0.0,0.0,0.0,0.0,293.79805,717.61625
960,0.24,0.27,0.0,0.37,0.32,13.32,0.06,0.0,0.0,0.0,0.0,0.0,320.72838,723.07735
960,0.24,0.27,0.0,0.37,0.32,13.32,0.06,0.0,0.0,0.0,0.0,0.0,352.49728,728.35013
960,0.24,0.27,0.0,0.37,0.32,13.32,0.06,0.0,0.0,0.0,0.0,0.0,388.72196,732.68134
960,0.24,0.27,0.0,0.37,0.32,13.32,0.06,0.0,0.0,0.0,0.0,0.0,437.4335,736.63592
960,0.24,0.27,0.0,0.37,0.32,13.32,0.06,0.0,0.0,0.0,0.0,0.0,493.91242,740.77882
960,0.24,0.27,0.0,0.37,0.32,13.32,0.06,0.0,0.0,0.0,0.0,0.0,553.93393,744.73341
960,0.24,0.27,0.0,0.37,0.32,13.32,0.06,0.0,0.0,0.0,0.0,0.0,625.45472,747.74642
960,0.24,0.27,0.0,0.37,0.32,13.32,0.06,0.0,0.0,0.0,0.0,0.0,701.4616,750.1945
960,0.24,0.27,0.0,0.37,0.32,13.32,0.06,0.0,0.0,0.0,0.0,0.0,781.41553,752.83089
960,0.24,0.27,0.0,0.37,0.32,13.32,0.06,0.0,0.0,0.0,0.0,0.0,986.19551,758.4803
960,0.24,0.27,0.0,0.37,0.32,13.32,0.06,0.0,0.0,0.0,0.0,0.0,1042.40118,760.92837
960,0.24,0.27,0.0,0.37,0.32,13.32,0.06,0.0,0.0,0.0,0.0,0.0,1173.96221,763.75308
960,0.24,0.27,0.0,0.37,0.32,13.32,0.06,0.0,0.0,0.0,0.0,0.0,1336.0662,766.38947
960,0.24,0.27,0.0,0.37,0.32,13.32,0.06,0.0,0.0,0.0,0.0,0.0,1515.24767,769.02586
960,0.24,0.27,0.0,0.37,0.32,13.32,0.06,0.0,0.0,0.0,0.0,0.0,1730.51631,772.60381
960,0.24,0.27,0.0,0.37,0.32,13.32,0.06,0.0,0.0,0.0,0.0,0.0,1955.74907,775.2402
960,0.24,0.27,0.0,0.37,0.32,13.32,0.06,0.0,0.0,0.0,0.0,0.0,2241.42089,777.68828
960,0.24,0.27,0.0,0.37,0.32,13.32,0.06,0.0,0.0,0.0,0.0,0.0,2586.84332,779.94804
960,0.24,0.27,0.0,0.37,0.32,13.32,0.06,0.0,0.0,0.0,0.0,0.0,2923.53004,781.64286
960,0.24,0.27,0.0,0.37,0.32,13.32,0.06,0.0,0.0,0.0,0.0,0.0,3281.01768,782.96106
960,0.24,0.27,0.0,0.37,0.32,13.32,0.06,0.0,0.0,0.0,0.0,0.0,3631.08764,785.22082
960,0.24,0.27,0.0,0.37,0.32,13.32,0.06,0.0,0.0,0.0,0.0,0.0,4132.47839,786.91564
960,0.24,0.27,0.0,0.37,0.32,13.32,0.06,0.0,0.0,0.0,0.0,0.0,4752.68562,788.23384
960,0.24,0.27,0.0,0.37,0.32,13.32,0.06,0.0,0.0,0.0,0.0,0.0,5562.35428,790.30529
960,0.24,0.27,0.0,0.37,0.32,13.32,0.06,0.0,0.0,0.0,0.0,0.0,6374.83476,792.18842
960,0.24,0.27,0.0,0.37,0.32,13.32,0.06,0.0,0.0,0.0,0.0,0.0,7280.49661,793.88325
960,0.24,0.27,0.0,0.37,0.32,13.32,0.06,0.0,0.0,0.0,0.0,0.0,8373.16214,794.82481
960,0.24,0.27,0.0,0.37,0.32,13.32,0.06,0.0,0.0,0.0,0.0,0.0,9833.93363,797.27289
980,0.25,0.29,0.0,0.37,0.13,13.4,0.0,0.0,0.0,0.0,0.0,0.0,177.21885,691.94055
980,0.25,0.29,0.0,0.37,0.13,13.4,0.0,0.0,0.0,0.0,0.0,0.0,182.02839,699.92669
980,0.25,0.29,0.0,0.37,0.13,13.4,0.0,0.0,0.0,0.0,0.0,0.0,189.48855,706.39166
980,0.25,0.29,0.0,0.37,0.13,13.4,0.0,0.0,0.0,0.0,0.0,0.0,199.91318,713.23693
980,0.25,0.29,0.0,0.37,0.13,13.4,0.0,0.0,0.0,0.0,0.0,0.0,210.91131,720.65264
980,0.25,0.29,0.0,0.37,0.13,13.4,0.0,0.0,0.0,0.0,0.0,0.0,229.31961,726.54717
980,0.25,0.29,0.0,0.37,0.13,13.4,0.0,0.0,0.0,0.0,0.0,0.0,281.26393,736.81507
980,0.25,0.29,0.0,0.37,0.13,13.4,0.0,0.0,0.0,0.0,0.0,0.0,307.86667,740.99829
980,0.25,0.29,0.0,0.37,0.13,13.4,0.0,0.0,0.0,0.0,0.0,0.0,341.52769,744.42092
980,0.25,0.29,0.0,0.37,0.13,13.4,0.0,0.0,0.0,0.0,0.0,0.0,381.41387,747.84356
980,0.25,0.29,0.0,0.37,0.13,13.4,0.0,0.0,0.0,0.0,0.0,0.0,437.51834,751.07604
980,0.25,0.29,0.0,0.37,0.13,13.4,0.0,0.0,0.0,0.0,0.0,0.0,486.98228,754.87897
980,0.25,0.29,0.0,0.37,0.13,13.4,0.0,0.0,0.0,0.0,0.0,0.0,543.85574,758.11146
980,0.25,0.29,0.0,0.37,0.13,13.4,0.0,0.0,0.0,0.0,0.0,0.0,613.50093,760.77351
980,0.25,0.29,0.0,0.37,0.13,13.4,0.0,0.0,0.0,0.0,0.0,0.0,694.3851,763.6257
980,0.25,0.29,0.0,0.37,0.13,13.4,0.0,0.0,0.0,0.0,0.0,0.0,780.68935,766.0976
980,0.25,0.29,0.0,0.37,0.13,13.4,0.0,0.0,0.0,0.0,0.0,0.0,886.57826,768.9498
980,0.25,0.29,0.0,0.37,0.13,13.4,0.0,0.0,0.0,0.0,0.0,0.0,980.22702,771.61184
980,0.25,0.29,0.0,0.37,0.13,13.4,0.0,0.0,0.0,0.0,0.0,0.0,1049.85252,771.99214
980,0.25,0.29,0.0,0.37,0.13,13.4,0.0,0.0,0.0,0.0,0.0,0.0,1189.40235,774.46404
980,0.25,0.29,0.0,0.37,0.13,13.4,0.0,0.0,0.0,0.0,0.0,0.0,1328.94501,776.55565
980,0.25,0.29,0.0,0.37,0.13,13.4,0.0,0.0,0.0,0.0,0.0,0.0,1505.59273,778.8374
980,0.25,0.29,0.0,0.37,0.13,13.4,0.0,0.0,0.0,0.0,0.0,0.0,1723.55328,780.92901
980,0.25,0.29,0.0,0.37,0.13,13.4,0.0,0.0,0.0,0.0,0.0,0.0,1945.89607,782.26004
980,0.25,0.29,0.0,0.37,0.13,13.4,0.0,0.0,0.0,0.0,0.0,0.0,2166.66761,783.97135
980,0.25,0.29,0.0,0.37,0.13,13.4,0.0,0.0,0.0,0.0,0.0,0.0,2412.48677,785.68267
980,0.25,0.29,0.0,0.37,0.13,13.4,0.0,0.0,0.0,0.0,0.0,0.0,2733.16239,787.0137
980,0.25,0.29,0.0,0.37,0.13,13.4,0.0,0.0,0.0,0.0,0.0,0.0,3085.74734,788.53487
980,0.25,0.29,0.0,0.37,0.13,13.4,0.0,0.0,0.0,0.0,0.0,0.0,3508.05529,790.24618
980,0.25,0.29,0.0,0.37,0.13,13.4,0.0,0.0,0.0,0.0,0.0,0.0,4186.49393,791.9575
980,0.25,0.29,0.0,0.37,0.13,13.4,0.0,0.0,0.0,0.0,0.0,0.0,4842.66446,793.85896
980,0.25,0.29,0.0,0.37,0.13,13.4,0.0,0.0,0.0,0.0,0.0,0.0,6524.74199,797.2816
980,0.25,0.29,0.0,0.37,0.13,13.4,0.0,0.0,0.0,0.0,0.0,0.0,7366.45042,798.99291
980,0.25,0.29,0.0,0.37,0.13,13.4,0.0,0.0,0.0,0.0,0.0,0.0,8374.60508,799.94364
980,0.25,0.29,0.0,0.37,0.13,13.4,0.0,0.0,0.0,0.0,0.0,0.0,9586.9738,801.46481
980,0.25,0.29,0.0,0.37,0.13,13.4,0.0,0.0,0.0,0.0,0.0,0.0,10482.40582,802.60569
980,0.25,0.29,0.0,0.37,0.13,13.4,0.0,0.0,0.0,0.0,0.0,0.0,11890.21577,804.31701
980,0.25,0.29,0.0,0.37,0.13,13.4,0.0,0.0,0.0,0.0,0.0,0.0,13487.09766,805.83818
980,0.25,0.29,0.0,0.37,0.13,13.4,0.0,0.0,0.0,0.0,0.0,0.0,15614.28866,806.97906
980,0.25,0.29,0.0,0.37,0.13,13.4,0.0,0.0,0.0,0.0,0.0,0.0,17893.21737,808.11993
980,0.25,0.29,0.0,0.37,0.13,13.4,0.0,0.0,0.0,0.0,0.0,0.0,20856.93325,809.45096
980,0.25,0.29,0.0,0.37,0.13,13.4,0.0,0.0,0.0,0.0,0.0,0.0,23577.62531,810.78198
980,0.25,0.29,0.0,0.37,0.13,13.4,0.0,0.0,0.0,0.0,0.0,0.0,26292.57062,811.73271
980,0.25,0.29,0.0,0.37,0.13,13.4,0.0,0.0,0.0,0.0,0.0,0.0,29823.72015,812.30315
980,0.25,0.29,0.0,0.37,0.13,13.4,0.0,0.0,0.0,0.0,0.0,0.0,33257.89844,813.44403
980,0.25,0.29,0.0,0.37,0.13,13.4,0.0,0.0,0.0,0.0,0.0,0.0,37982.35433,814.39476
1250,0.25,0.29,0.0,0.37,0.13,13.4,0.0,0.0,0.0,0.0,0.0,0.0,654.64367,689.20298
1250,0.25,0.29,0.0,0.37,0.13,13.4,0.0,0.0,0.0,0.0,0.0,0.0,667.85955,695.96442
1250,0.25,0.29,0.0,0.37,0.13,13.4,0.0,0.0,0.0,0.0,0.0,0.0,704.42094,702.35022
1250,0.25,0.29,0.0,0.37,0.13,13.4,0.0,0.0,0.0,0.0,0.0,0.0,757.98314,708.54821
1250,0.25,0.29,0.0,0.37,0.13,13.4,0.0,0.0,0.0,0.0,0.0,0.0,810.20225,714.37056
1250,0.25,0.29,0.0,0.37,0.13,13.4,0.0,0.0,0.0,0.0,0.0,0.0,871.80776,719.81728
1250,0.25,0.29,0.0,0.37,0.13,13.4,0.0,0.0,0.0,0.0,0.0,0.0,941.22773,724.88836
1250,0.25,0.29,0.0,0.37,0.13,13.4,0.0,0.0,0.0,0.0,0.0,0.0,1002.72517,728.26908
1250,0.25,0.29,0.0,0.37,0.13,13.4,0.0,0.0,0.0,0.0,0.0,0.0,1034.44973,732.06691
1250,0.25,0.29,0.0,0.37,0.13,13.4,0.0,0.0,0.0,0.0,0.0,0.0,1147.25581,737.17612
1250,0.25,0.29,0.0,0.37,0.13,13.4,0.0,0.0,0.0,0.0,0.0,0.0,1250.6026,741.71764
1250,0.25,0.29,0.0,0.37,0.13,13.4,0.0,0.0,0.0,0.0,0.0,0.0,1386.98002,746.25916
1250,0.25,0.29,0.0,0.37,0.13,13.4,0.0,0.0,0.0,0.0,0.0,0.0,1543.54552,750.98991
1250,0.25,0.29,0.0,0.37,0.13,13.4,0.0,0.0,0.0,0.0,0.0,0.0,1753.71435,755.15296
1250,0.25,0.29,0.0,0.37,0.13,13.4,0.0,0.0,0.0,0.0,0.0,0.0,1985.63723,760.07294
1250,0.25,0.29,0.0,0.37,0.13,13.4,0.0,0.0,0.0,0.0,0.0,0.0,2256.00117,763.47908
1250,0.25,0.29,0.0,0.37,0.13,13.4,0.0,0.0,0.0,0.0,0.0,0.0,2536.78492,767.26368
